Repository: akbuchowicz/foundry-project

# Application of AutoGluon to foundry data
This project was prepared as part of the research workshop in winter semester 2023/2024. The task was to deploy two machine learning models to predict two chosen variables from a dataset describing the properties of cast iron samples. The chosen variables were:
* Charpy impact strength [J]
* Rm [MPa]

File: dane-żeliwo-ADI/train__transdata_1.csv
C [%],Si [%],S [%],P [%],Mg [%],Mn [%],Ni [%],Cu [%],Mo [%],Cr [%],Al [%],Sn [%],B [%],V [%],Graphite emission [mm-2],Graphite emission share [%],Nodularity [%],Perlite share [%],Ferrite share [%],Rm [MPa] (as cast),A5 [%]     (as cast),Min wall thickness [mm],Austenitization temp [C],Austenitization time [min.],Isothermal process temp [C],Isothermal process time [min.],y_RM
3.63,2.52,0.013,0.028,0.0043,0.162,0.024,0.215,0.002,0.011,0.00046,0.016,0.0,0.0,81.86799645207734,10.4832,90.325,80.51699999999997,18.113999999999997,777.5,2.9932999999999987,22.558000000000014,925.0,60.0,350.0,60.0,921.0
3.63,2.52,0.013,0.028,0.0043,0.162,0.024,0.215,0.002,0.011,0.00046,0.016,0.0,0.0,81.86799645207734,10.4832,90.325,80.51699999999997,18.113999999999997,777.5,2.9932999999999987,22.558000000000014,925.0,60.0,375.0,60.0,847.0
3.63,2.52,0.013,0.028,0.0043,0.162,0.024,0.215,0.002,0.011,0.00046,0.016,0.0,0.0,81.86799645207734,10.4832,90.325,80.51699999999997,18.113999999999997,777.5,2.9932999999999987,22.558000000000014,925.0,60.0,400.0,60.0,812.0
3.63,2.52,0.013,0.028,0.0043,0.162,0.024,0.215,0.002,0.011,0.00046,0.016,0.0,0.0,81.86799645207734,10.4832,90.325,80.51699999999997,18.113999999999997,777.5,2.9932999999999987,22.558000000000014,925.0,60.0,425.0,60.0,772.0
3.63,2.52,0.013,0.028,0.0043,0.162,0.024,0.215,0.002,0.011,0.00017999999999999998,0.027,0.0,0.0,67.77,8.940199999999987,92.5,79.11999999999992,19.704000000000004,787.11,4.150400000000001,56.4,925.0,60.0,350.0,60.0,952.0
3.63,2.52,0.013,0.028,0.0043,0.162,0.024,0.215,0.002,0.011,0.00017999999999999998,0.027,0.0,0.0,67.77,8.940199999999987,92.5,79.11999999999992,19.704000000000004,787.11,4.150400000000001,56.4,925.0,60.0,375.0,60.0,882.0
3.63,2.52,0.013,0.028,0.0043,0.162,0.024,0.215,0.002,0.011,0.00017999999999999998,0.027,0.0,0.0,67.77,8.940199999999987,92.5,79.11999999999992,19.704000000000004,787.11,4.150400000000001,56.4,925.0,60.0,400.0,60.0,872.0
3.63,2.52,0.013,0.028,0.0043,0.162,0.024,0.215,0.002,0.011,0.00017999999999999998,0.027,0.0,0.0,67.77,8.940199999999987,92.5,79.11999999999992,19.704000000000004,787.11,4.150400000000001,56.4,925.0,60.0,425.0,60.0,797.0
3.63,2.52,0.013,0.028,0.0043,0.162,0.024,0.215,0.002,0.011,0.00015,0.041,0.0,0.0,63.98,8.940199999999987,92.5,79.11999999999992,19.704000000000004,787.05,3.9463,58.8,925.0,60.0,350.0,60.0,748.0
3.63,2.52,0.013,0.028,0.0043,0.162,0.024,0.215,0.002,0.011,0.00015,0.041,0.0,0.0,63.98,8.940199999999987,92.5,79.11999999999992,19.704000000000004,787.05,3.9463,58.8,925.0,60.0,375.0,60.0,924.0
3.63,2.52,0.013,0.028,0.0043,0.162,0.024,0.215,0.002,0.011,0.00015,0.041,0.0,0.0,63.98,8.940199999999987,92.5,79.11999999999992,19.704000000000004,787.05,3.9463,58.8,925.0,60.0,400.0,60.0,901.0
3.63,2.52,0.013,0.028,0.0043,0.162,0.024,0.215,0.002,0.011,0.00015,0.041,0.0,0.0,63.98,8.940199999999987,92.5,79.11999999999992,19.704000000000004,787.05,3.9463,58.8,925.0,60.0,425.0,60.0,823.0
3.63,2.52,0.013,0.028,0.0043,0.162,0.024,0.215,0.002,0.011,0.00015,0.055,0.0,0.0,63.98,8.940199999999987,92.5,79.11999999999992,19.704000000000004,793.86,3.9444,58.8,925.0,60.0,350.0,60.0,981.0
3.63,2.52,0.013,0.028,0.0043,0.162,0.024,0.215,0.002,0.011,0.00015,0.055,0.0,0.0,63.98,8.940199999999987,92.5,79.11999999999992,19.704000000000004,793.86,3.9444,58.8,925.0,60.0,375.0,60.0,943.0
3.63,2.52,0.013,0.028,0.0043,0.162,0.024,0.215,0.002,0.011,0.00015,0.055,0.0,0.0,63.98,8.940199999999987,92.5,79.11999999999992,19.704000000000004,793.86,3.9444,58.8,925.0,60.0,400.0,60.0,911.0
3.63,2.52,0.013,0.028,0.0043,0.162,0.024,0.215,0.002,0.011,0.00015,0.055,0.0,0.0,63.98,8.940199999999987,92.5,79.11999999999992,19.704000000000004,793.86,3.9444,58.8,925.0,60.0,425.0,60.0,856.0
3.61,2.55,0.014,0.028,0.0042,0.162,0.022,0.211,0.002,0.012,0.00063,0.1,0.0,0.0,177.5922072829132,10.4582,90.35,81.00699999999998,18.163999999999998,824.24,3.0595999999999974,20.12000000000002,925.0,60.0,350.0,60.0,1119.0
3.61,2.55,0.014,0.028,0.0042,0.162,0.022,0.211,0.002,0.012,0.00063,0.1,0.0,0.0,177.5922072829132,10.4582,90.35,81.00699999999998,18.163999999999998,824.24,3.0595999999999974,20.12000000000002,925.0,60.0,375.0,60.0,1115.0
3.61,2.55,0.014,0.028,0.0042,0.162,0.022,0.211,0.002,0.012,0.00063,0.1,0.0,0.0,177.5922072829132,10.4582,90.35,81.00699999999998,18.163999999999998,824.24,3.0595999999999974,20.12000000000002,925.0,60.0,400.0,60.0,1059.0
3.61,2.55,0.014,0.028,0.0042,0.162,0.022,0.211,0.002,0.012,0.00063,0.1,0.0,0.0,177.5922072829132,10.4582,90.35,81.00699999999998,18.163999999999998,824.24,3.0595999999999974,20.12000000000002,925.0,60.0,425.0,60.0,1004.0
3.61,2.55,0.014,0.028,0.0042,0.162,0.022,0.211,0.002,0.012,0.00063,0.16,0.0,0.0,172.64161204481795,10.4582,88.76,80.55599999999997,18.163999999999998,834.66,3.0595999999999974,19.220000000000017,925.0,60.0,350.0,60.0,1101.0
3.61,2.55,0.014,0.028,0.0042,0.162,0.022,0.211,0.002,0.012,0.00063,0.16,0.0,0.0,172.64161204481795,10.4582,88.76,80.55599999999997,18.163999999999998,834.66,3.0595999999999974,19.220000000000017,925.0,60.0,375.0,60.0,1025.0
3.61,2.55,0.014,0.028,0.0042,0.162,0.022,0.211,0.002,0.012,0.00063,0.16,0.0,0.0,172.64161204481795,10.4582,88.76,80.55599999999997,18.163999999999998,834.66,3.0595999999999974,19.220000000000017,925.0,60.0,400.0,60.0,1012.0
3.61,2.55,0.014,0.028,0.0042,0.162,0.022,0.211,0.002,0.012,0.00063,0.16,0.0,0.0,172.64161204481795,10.4582,88.76,80.55599999999997,18.163999999999998,834.66,3.0595999999999974,19.220000000000017,925.0,60.0,425.0,60.0,992.0
3.61,2.55,0.014,0.028,0.0042,0.162,0.022,0.211,0.002,0.012,0.00063,0.21,0.0,0.0,172.64161204481795,10.4582,88.76,80.55599999999997,18.163999999999998,834.66,3.0595999999999974,19.220000000000017,925.0,60.0,350.0,60.0,1048.0
3.61,2.55,0.014,0.028,0.0042,0.162,0.022,0.211,0.002,0.012,0.00063,0.21,0.0,0.0,172.64161204481795,10.4582,88.76,80.55599999999997,18.163999999999998,834.66,3.0595999999999974,19.220000000000017,925.0,60.0,375.0,60.0,1013.0
3.61,2.55,0.014,0.028,0.0042,0.162,0.022,0.211,0.002,0.012,0.00063,0.21,0.0,0.0,172.64161204481795,10.4582,88.76,80.55599999999997,18.163999999999998,834.66,3.0595999999999974,19.220000000000017,925.0,60.0,400.0,60.0,1007.0
3.61,2.55,0.014,0.028,0.0042,0.162,0.022,0.211,0.002,0.012,0.00063,0.21,0.0,0.0,172.64161204481795,10.4582,88.76,80.55599999999997,18.163999999999998,834.66,3.0595999999999974,19.220000000000017,925.0,60.0,425.0,60.0,983.0
3.61,2.55,0.014,0.028,0.0042,0.162,0.022,0.211,0.002,0.012,0.00063,0.26,0.0,0.0,172.64161204481795,10.4582,88.76,80.55599999999997,18.163999999999998,834.66,3.0595999999999974,19.220000000000017,925.0,60.0,350.0,60.0,1009.0
3.61,2.55,0.014,0.028,0.0042,0.162,0.022,0.211,0.002,0.012,0.00063,0.26,0.0,0.0,172.64161204481795,10.4582,88.76,80.55599999999997,18.163999999999998,834.66,3.0595999999999974,19.220000000000017,925.0,60.0,375.0,60.0,1005.0
3.61,2.55,0.014,0.028,0.0042,0.162,0.022,0.211,0.002,0.012,0.00063,0.26,0.0,0.0,172.64161204481795,10.4582,88.76,80.55599999999997,18.163999999999998,834.66,3.0595999999999974,19.220000000000017,925.0,60.0,400.0,60.0,991.0
3.61,2.55,0.014,0.028,0.0042,0.162,0.022,0.211,0.002,0.012,0.00063,0.26,0.0,0.0,172.64161204481795,10.4582,88.76,80.55599999999997,18.163999999999998,834.66,3.0595999999999974,19.220000000000017,925.0,60.0,425.0,60.0,958.0
3.39,2.62,0.01,0.042,0.046,0.29,0.72,0.51,0.0,0.0,0.0,0.0,0.0,0.0,315.81952717226795,10.4485,90.4,81.6,18.4,656.0,3.2,14.33,930.0,60.0,380.0,120.0,1080.0
3.5,2.8,0.02,0.02,0.04,0.3,1.5,0.5,0.3,0.0,0.0,0.0,0.0,0.0,290.0,8.494300000000003,90.12800000000001,78.53999999999989,19.95,533.2990000000001,7.423000000000001,75.0,850.0,30.0,300.0,120.0,1196.0
3.5,2.8,0.02,0.02,0.04,0.3,1.5,0.5,0.3,0.0,0.0,0.0,0.0,0.0,290.0,8.494300000000003,90.12800000000001,78.53999999999989,19.95,533.2990000000001,7.423000000000001,75.0,900.0,30.0,300.0,120.0,1535.0
3.5,2.8,0.02,0.02,0.04,0.3,1.5,0.5,0.3,0.0,0.0,0.0,0.0,0.0,290.0,8.494300000000003,90.12800000000001,78.53999999999989,19.95,533.2990000000001,7.423000000000001,75.0,950.0,30.0,300.0,120.0,1166.0
3.5,2.8,0.02,0.02,0.04,0.3,1.5,0.5,0.3,0.0,0.0,0.0,0.0,0.0,290.0,8.494300000000003,90.12800000000001,78.53999999999989,19.95,533.2990000000001,7.423000000000001,75.0,850.0,30.0,350.0,120.0,979.0
3.5,2.8,0.02,0.02,0.04,0.3,1.5,0.5,0.3,0.0,0.0,0.0,0.0,0.0,290.0,8.494300000000003,90.12800000000001,78.53999999999989,19.95,533.2990000000001,7.423000000000001,75.0,900.0,30.0,350.0,120.0,1303.0
3.5,2.8,0.02,0.02,0.04,0.3,1.5,0.5,0.3,0.0,0.0,0.0,0.0,0.0,290.0,8.494300000000003,90.12800000000001,78.53999999999989,19.95,533.2990000000001,7.423000000000001,75.0,950.0,30.0,350.0,120.0,964.0
3.5,2.8,0.02,0.02,0.04,0.3,1.5,0.5,0.3,0.0,0.0,0.0,0.0,0.0,290.0,8.494300000000003,90.12800000000001,78.53999999999989,19.95,533.2990000000001,7.423000000000001,75.0,850.0,30.0,400.0,120.0,911.0
3.5,2.8,0.02,0.02,0.04,0.3,1.5,0.5,0.3,0.0,0.0,0.0,0.0,0.0,290.0,8.494300000000003,90.12800000000001,78.53999999999989,19.95,533.2990000000001,7.423000000000001,75.0,900.0,30.0,400.0,120.0,712.0
3.5,2.8,0.02,0.02,0.04,0.3,1.5,0.5,0.3,0.0,0.0,0.0,0.0,0.0,290.0,8.494300000000003,90.12800000000001,78.53999999999989,19.95,533.2990000000001,7.423000000000001,75.0,950.0,30.0,400.0,120.0,749.0
3.51,2.53,0.008,0.042,0.056,0.303,0.95,0.8,0.291,0.05,0.03,0.0,0.0004,0.0,87.5,10.700999999999999,90.0,90.0,10.0,679.5351999999998,4.1095999999999995,18.03,900.0,120.0,300.0,60.0,1420.0
3.51,2.53,0.008,0.042,0.056,0.303,0.95,0.8,0.291,0.05,0.03,0.0,0.0004,0.0,87.5,10.700999999999999,90.0,90.0,10.0,679.5351999999998,4.1095999999999995,18.03,900.0,120.0,350.0,60.0,1160.0
3.51,2.53,0.008,0.042,0.056,0.303,0.95,0.8,0.291,0.05,0.03,0.0,0.0004,0.0,87.5,10.700999999999999,90.0,90.0,10.0,679.5351999999998,4.1095999999999995,18.03,900.0,120.0,400.0,60.0,980.0
3.51,2.53,0.008,0.042,0.056,0.303,0.95,0.8,0.291,0.05,0.03,0.0,0.0004,0.0,87.5,10.700999999999999,90.0,90.0,10.0,679.5351999999998,4.1095999999999995,18.03,900.0,120.0,300.0,120.0,1420.0
3.51,2.53,0.008,0.042,0.056,0.303,0.95,0.8,0.291,0.05,0.03,0.0,0.0004,0.0,87.5,10.700999999999999,90.0,90.0,10.0,679.5351999999998,4.1095999999999995,18.03,900.0,120.0,350.0,120.0,1110.0
3.51,2.53,0.008,0.042,0.056,0.303,0.95,0.8,0.291,0.05,0.03,0.0,0.0004,0.0,87.5,10.700999999999999,90.0,90.0,10.0,679.5351999999998,4.1095999999999995,18.03,900.0,120.0,400.0,120.0,990.0
3.51,2.53,0.008,0.042,0.056,0.303,0.95,0.8,0.291,0.05,0.03,0.0,0.0004,0.0,87.5,10.700999999999999,90.0,90.0,10.0,679.5351999999998,4.1095999999999995,18.03,900.0,120.0,300.0,180.0,1440.0
3.51,2.53,0.008,0.042,0.056,0.303,0.95,0.8,0.291,0.05,0.03,0.0,0.0004,0.0,87.5,10.700999999999999,90.0,90.0,10.0,679.5351999999998,4.1095999999999995,18.03,900.0,120.0,350.0,180.0,1100.0
3.51,2.53,0.008,0.042,0.056,0.303,0.95,0.8,0.291,0.05,0.03,0.0,0.0004,0.0,87.5,10.700999999999999,90.0,90.0,10.0,679.5351999999998,4.1095999999999995,18.03,900.0,120.0,400.0,180.0,1000.0
3.51,2.53,0.008,0.042,0.056,0.303,0.95,0.8,0.291,0.05,0.03,0.0,0.0004,0.0,87.5,10.700999999999999,90.0,90.0,10.0,679.5351999999998,4.1095999999999995,18.03,900.0,120.0,300.0,240.0,1480.0
3.51,2.53,0.008,0.042,0.056,0.303,0.95,0.8,0.291,0.05,0.03,0.0,0.0004,0.0,87.5,10.700999999999999,90.0,90.0,10.0,679.5351999999998,4.1095999999999995,18.03,900.0,120.0,350.0,240.0,1200.0
3.51,2.53,0.008,0.042,0.056,0.303,0.95,0.8,0.291,0.05,0.03,0.0,0.0004,0.0,87.5,10.700999999999999,90.0,90.0,10.0,679.5351999999998,4.1095999999999995,18.03,900.0,120.0,400.0,240.0,1020.0
3.53,2.11,0.013,0.033,0.043,0.19,0.45,0.01,0.001,0.02,0.0,0.0,0.0,0.0,220.286935483871,12.2793,91.96,81.84299999999992,16.045999999999996,588.0,10.2,13.625,910.0,60.0,350.0,30.0,1080.0
3.53,2.11,0.013,0.033,0.043,0.19,0.45,0.01,0.001,0.02,0.0,0.0,0.0,0.0,220.286935483871,12.2793,91.96,81.84299999999992,16.045999999999996,588.0,10.2,13.625,910.0,60.0,350.0,60.0,1040.0
3.53,2.11,0.013,0.033,0.043,0.19,0.45,0.01,0.001,0.02,0.0,0.0,0.0,0.0,220.286935483871,12.2793,91.96,81.84299999999992,16.045999999999996,588.0,10.2,13.625,910.0,60.0,350.0,90.0,970.0
3.53,2.11,0.013,0.033,0.043,0.19,0.45,0.01,0.001,0.02,0.0,0.0,0.0,0.0,220.286935483871,12.2793,91.96,81.84299999999992,16.045999999999996,588.0,10.2,13.625,910.0,60.0,350.0,120.0,953.0
3.53,2.11,0.013,0.033,0.043,0.19,0.45,0.01,0.001,0.02,0.0,0.0,0.0,0.0,220.286935483871,12.2793,91.96,81.84299999999992,16.045999999999996,588.0,10.2,13.625,910.0,60.0,300.0,30.0,1107.0
3.53,2.11,0.013,0.033,0.043,0.19,0.45,0.01,0.001,0.02,0.0,0.0,0.0,0.0,220.286935483871,12.2793,91.96,81.84299999999992,16.045999999999996,588.0,10.2,13.625,910.0,60.0,300.0,60.0,1026.0
3.53,2.11,0.013,0.033,0.043,0.19,0.45,0.01,0.001,0.02,0.0,0.0,0.0,0.0,220.286935483871,12.2793,91.96,81.84299999999992,16.045999999999996,588.0,10.2,13.625,910.0,60.0,300.0,90.0,994.0
3.53,2.11,0.013,0.033,0.043,0.19,0.45,0.01,0.001,0.02,0.0,0.0,0.0,0.0,220.286935483871,12.2793,91.96,81.84299999999992,16.045999999999996,588.0,10.2,13.625,910.0,60.0,300.0,120.0,913.0
3.53,2.11,0.013,0.033,0.043,0.19,0.45,0.01,0.001,0.02,0.0,0.0,0.0,0.0,220.286935483871,12.2793,91.96,81.84299999999992,16.045999999999996,588.0,10.2,13.625,910.0,60.0,250.0,30.0,1204.0
3.53,2.11,0.013,0.033,0.043,0.19,0.45,0.01,0.001,0.02,0.0,0.0,0.0,0.0,220.286935483871,12.2793,91.96,81.84299999999992,16.045999999999996,588.0,10.2,13.625,910.0,60.0,250.0,60.0,1202.0
3.53,2.11,0.013,0.033,0.043,0.19,0.45,0.01,0.001,0.02,0.0,0.0,0.0,0.0,220.286935483871,12.2793,91.96,81.84299999999992,16.045999999999996,588.0,10.2,13.625,910.0,60.0,250.0,90.0,1165.0
3.53,2.11,0.013,0.033,0.043,0.19,0.45,0.01,0.001,0.02,0.0,0.0,0.0,0.0,220.286935483871,12.2793,91.96,81.84299999999992,16.045999999999996,588.0,10.2,13.625,910.0,60.0,250.0,120.0,1061.0
3.54,2.33,0.013,0.03,0.044,0.24,0.14,0.51,0.001,0.02,0.0,0.0,0.0,0.0,98.34,11.54,90.59700000000001,81.09199999999993,18.035999999999994,732.0,7.14,15.41,910.0,60.0,350.0,30.0,972.0
3.54,2.33,0.013,0.03,0.044,0.24,0.14,0.51,0.001,0.02,0.0,0.0,0.0,0.0,98.34,11.54,90.59700000000001,81.09199999999993,18.035999999999994,732.0,7.14,15.41,910.0,60.0,350.0,60.0,968.0
3.54,2.33,0.013,0.03,0.044,0.24,0.14,0.51,0.001,0.02,0.0,0.0,0.0,0.0,98.34,11.54,90.59700000000001,81.09199999999993,18.035999999999994,732.0,7.14,15.41,910.0,60.0,350.0,90.0,959.0
3.54,2.33,0.013,0.03,0.044,0.24,0.14,0.51,0.001,0.02,0.0,0.0,0.0,0.0,98.34,11.54,90.59700000000001,81.09199999999993,18.035999999999994,732.0,7.14,15.41,910.0,60.0,350.0,120.0,955.0
3.54,2.33,0.013,0.03,0.044,0.24,0.14,0.51,0.001,0.02,0.0,0.0,0.0,0.0,98.34,11.54,90.59700000000001,81.09199999999993,18.035999999999994,732.0,7.14,15.41,910.0,60.0,300.0,30.0,979.0
3.54,2.33,0.013,0.03,0.044,0.24,0.14,0.51,0.001,0.02,0.0,0.0,0.0,0.0,98.34,11.54,90.59700000000001,81.09199999999993,18.035999999999994,732.0,7.14,15.41,910.0,60.0,300.0,60.0,965.0
3.54,2.33,0.013,0.03,0.044,0.24,0.14,0.51,0.001,0.02,0.0,0.0,0.0,0.0,98.34,11.54,90.59700000000001,81.09199999999993,18.035999999999994,732.0,7.14,15.41,910.0,60.0,300.0,90.0,962.0
3.54,2.33,0.013,0.03,0.044,0.24,0.14,0.51,0.001,0.02,0.0,0.0,0.0,0.0,98.34,11.54,90.59700000000001,81.09199999999993,18.035999999999994,732.0,7.14,15.41,910.0,60.0,300.0,120.0,953.0
3.54,2.33,0.013,0.03,0.044,0.24,0.14,0.51,0.001,0.02,0.0,0.0,0.0,0.0,98.34,11.54,90.59700000000001,81.09199999999993,18.035999999999994,732.0,7.14,15.41,910.0,60.0,250.0,30.0,1027.5
3.54,2.33,0.013,0.03,0.044,0.24,0.14,0.51,0.001,0.02,0.0,0.0,0.0,0.0,98.34,11.54,90.59700000000001,81.09199999999993,18.035999999999994,732.0,7.14,15.41,910.0,60.0,250.0,60.0,1021.4
3.54,2.33,0.013,0.03,0.044,0.24,0.14,0.51,0.001,0.02,0.0,0.0,0.0,0.0,98.34,11.54,90.59700000000001,81.09199999999993,18.035999999999994,732.0,7.14,15.41,910.0,60.0,250.0,90.0,995.8
3.54,2.33,0.013,0.03,0.044,0.24,0.14,0.51,0.001,0.02,0.0,0.0,0.0,0.0,98.34,11.54,90.59700000000001,81.09199999999993,18.035999999999994,732.0,7.14,15.41,910.0,60.0,250.0,120.0,998.6

File: dane-żeliwo-ADI/train__transdata_2.csv
C [%],Si [%],S [%],P [%],Mg [%],Mn [%],Ni [%],Cu [%],Mo [%],Cr [%],Al [%],Sn [%],B [%],V [%],Graphite emission [mm-2],Graphite emission share [%],Nodularity [%],Perlite share [%],Ferrite share [%],Rm [MPa] (as cast),A5 [%]     (as cast),Min wall thickness [mm],Austenitization temp [C],Austenitization time [min.],Isothermal process temp [C],Isothermal process time [min.],y_C
3.11,2.61,0.03,0.05,0.042,0.24,0.0,0.0,0.0,0.0,0.0,0.0,0.0,0.0,49.0,22.0,89.0,19.2,80.8,413.64,23.103,19.865817977071266,910.0,90.0,300.0,180.0,63.0
3.11,2.61,0.03,0.05,0.042,0.24,0.0,0.0,0.0,0.0,0.0,0.0,0.0,0.0,49.0,22.0,89.0,19.2,80.8,413.64,23.103,19.865817977071266,910.0,90.0,360.0,120.0,91.0
3.09,2.51,0.03,0.07,0.042,0.24,0.0,1.01,0.0,0.0,0.0,0.0,0.0,0.0,38.0,20.0,92.0,85.0,15.0,590.9396238095236,8.348700000000001,26.94,910.0,90.0,300.0,180.0,88.0
3.09,2.51,0.03,0.07,0.042,0.24,0.0,1.01,0.0,0.0,0.0,0.0,0.0,0.0,38.0,20.0,92.0,85.0,15.0,590.9396238095236,8.348700000000001,26.94,910.0,90.0,360.0,120.0,109.0
3.51,2.53,0.008,0.042,0.056,0.303,0.95,0.8,0.291,0.05,0.03,0.0,0.0004,0.0,87.5,10.700999999999999,90.0,90.0,10.0,679.5351999999998,4.1095999999999995,18.03,900.0,120.0,300.0,60.0,32.0
3.51,2.53,0.008,0.042,0.056,0.303,0.95,0.8,0.291,0.05,0.03,0.0,0.0004,0.0,87.5,10.700999999999999,90.0,90.0,10.0,679.5351999999998,4.1095999999999995,18.03,900.0,120.0,350.0,60.0,72.0
3.51,2.53,0.008,0.042,0.056,0.303,0.95,0.8,0.291,0.05,0.03,0.0,0.0004,0.0,87.5,10.700999999999999,90.0,90.0,10.0,679.5351999999998,4.1095999999999995,18.03,900.0,120.0,400.0,60.0,74.0
3.51,2.53,0.008,0.042,0.056,0.303,0.95,0.8,0.291,0.05,0.03,0.0,0.0004,0.0,87.5,10.700999999999999,90.0,90.0,10.0,679.5351999999998,4.1095999999999995,18.03,900.0,120.0,300.0,120.0,62.0
3.51,2.53,0.008,0.042,0.056,0.303,0.95,0.8,0.291,0.05,0.03,0.0,0.0004,0.0,87.5,10.700999999999999,90.0,90.0,10.0,679.5351999999998,4.1095999999999995,18.03,900.0,120.0,350.0,120.0,106.0
3.51,2.53,0.008,0.042,0.056,0.303,0.95,0.8,0.291,0.05,0.03,0.0,0.0004,0.0,87.5,10.700999999999999,90.0,90.0,10.0,679.5351999999998,4.1095999999999995,18.03,900.0,120.0,400.0,120.0,89.0
3.51,2.53,0.008,0.042,0.056,0.303,0.95,0.8,0.291,0.05,0.03,0.0,0.0004,0.0,87.5,10.700999999999999,90.0,90.0,10.0,679.5351999999998,4.1095999999999995,18.03,900.0,120.0,300.0,180.0,64.0
3.51,2.53,0.008,0.042,0.056,0.303,0.95,0.8,0.291,0.05,0.03,0.0,0.0004,0.0,87.5,10.700999999999999,90.0,90.0,10.0,679.5351999999998,4.1095999999999995,18.03,900.0,120.0,350.0,180.0,92.0
3.51,2.53,0.008,0.042,0.056,0.303,0.95,0.8,0.291,0.05,0.03,0.0,0.0004,0.0,87.5,10.700999999999999,90.0,90.0,10.0,679.5351999999998,4.1095999999999995,18.03,900.0,120.0,400.0,180.0,48.0
3.51,2.53,0.008,0.042,0.056,0.303,0.95,0.8,0.291,0.05,0.03,0.0,0.0004,0.0,87.5,10.700999999999999,90.0,90.0,10.0,679.5351999999998,4.1095999999999995,18.03,900.0,120.0,300.0,240.0,32.0
3.51,2.53,0.008,0.042,0.056,0.303,0.95,0.8,0.291,0.05,0.03,0.0,0.0004,0.0,87.5,10.700999999999999,90.0,90.0,10.0,679.5351999999998,4.1095999999999995,18.03,900.0,120.0,350.0,240.0,75.0
3.51,2.53,0.008,0.042,0.056,0.303,0.95,0.8,0.291,0.05,0.03,0.0,0.0004,0.0,87.5,10.700999999999999,90.0,90.0,10.0,679.5351999999998,4.1095999999999995,18.03,900.0,120.0,400.0,240.0,23.0
3.6,2.5,0.014,0.01,0.066,0.28,0.0,0.45,0.0,0.04,0.0,0.0,0.0,0.0,100.0,8.451900000000006,93.84899999999999,70.0,30.0,372.58,23.026000000000003,67.45,900.0,120.0,350.0,60.0,85.0
3.6,2.5,0.014,0.01,0.066,0.28,0.0,0.45,0.0,0.04,0.0,0.0,0.0,0.0,100.0,8.451900000000006,93.84899999999999,70.0,30.0,372.58,23.026000000000003,67.45,900.0,120.0,350.0,120.0,110.0
3.6,2.5,0.014,0.01,0.066,0.28,0.0,0.45,0.0,0.04,0.0,0.0,0.0,0.0,100.0,8.451900000000006,93.84899999999999,70.0,30.0,372.58,23.026000000000003,67.45,900.0,120.0,350.0,180.0,105.0
3.6,2.5,0.014,0.01,0.066,0.28,0.0,0.45,0.0,0.04,0.0,0.0,0.0,0.0,100.0,8.451900000000006,93.84899999999999,70.0,30.0,372.58,23.026000000000003,67.45,900.0,120.0,350.0,240.0,100.0
3.6,2.5,0.014,0.01,0.066,0.28,0.0,0.45,0.0,0.04,0.0,0.0,0.0,0.0,100.0,8.451900000000006,93.84899999999999,70.0,30.0,372.58,23.026000000000003,67.45,900.0,120.0,350.0,360.0,90.0
3.07,2.15,0.01,0.027,0.045,0.26,1.5,1.6,0.0,0.04,0.0,0.0,0.0,0.0,100.0,12.68,90.19200000000001,100.0,0.0,592.4884357142856,8.624600000000001,26.52,900.0,120.0,350.0,60.0,42.0
3.07,2.15,0.01,0.027,0.045,0.26,1.5,1.6,0.0,0.04,0.0,0.0,0.0,0.0,100.0,12.68,90.19200000000001,100.0,0.0,592.4884357142856,8.624600000000001,26.52,900.0,120.0,350.0,120.0,118.0
3.07,2.15,0.01,0.027,0.045,0.26,1.5,1.6,0.0,0.04,0.0,0.0,0.0,0.0,100.0,12.68,90.19200000000001,100.0,0.0,592.4884357142856,8.624600000000001,26.52,900.0,120.0,350.0,180.0,122.0
3.07,2.15,0.01,0.027,0.045,0.26,1.5,1.6,0.0,0.04,0.0,0.0,0.0,0.0,100.0,12.68,90.19200000000001,100.0,0.0,592.4884357142856,8.624600000000001,26.52,900.0,120.0,350.0,240.0,102.0
3.07,2.15,0.01,0.027,0.045,0.26,1.5,1.6,0.0,0.04,0.0,0.0,0.0,0.0,100.0,12.68,90.19200000000001,100.0,0.0,592.4884357142856,8.624600000000001,26.52,900.0,120.0,350.0,360.0,50.0
3.53,2.11,0.013,0.033,0.043,0.19,0.45,0.01,0.001,0.02,0.0,0.0,0.0,0.0,220.286935483871,12.2793,91.96,81.84299999999992,16.045999999999996,588.0,10.2,13.625,910.0,60.0,350.0,30.0,13.0
3.53,2.11,0.013,0.033,0.043,0.19,0.45,0.01,0.001,0.02,0.0,0.0,0.0,0.0,220.286935483871,12.2793,91.96,81.84299999999992,16.045999999999996,588.0,10.2,13.625,910.0,60.0,350.0,60.0,16.0
3.53,2.11,0.013,0.033,0.043,0.19,0.45,0.01,0.001,0.02,0.0,0.0,0.0,0.0,220.286935483871,12.2793,91.96,81.84299999999992,16.045999999999996,588.0,10.2,13.625,910.0,60.0,350.0,90.0,20.0
3.53,2.11,0.013,0.033,0.043,0.19,0.45,0.01,0.001,0.02,0.0,0.0,0.0,0.0,220.286935483871,12.2793,91.96,81.84299999999992,16.045999999999996,588.0,10.2,13.625,910.0,60.0,350.0,120.0,24.0
3.53,2.11,0.013,0.033,0.043,0.19,0.45,0.01,0.001,0.02,0.0,0.0,0.0,0.0,220.286935483871,12.2793,91.96,81.84299999999992,16.045999999999996,588.0,10.2,13.625,910.0,60.0,300.0,30.0,13.0
3.53,2.11,0.013,0.033,0.043,0.19,0.45,0.01,0.001,0.02,0.0,0.0,0.0,0.0,220.286935483871,12.2793,91.96,81.84299999999992,16.045999999999996,588.0,10.2,13.625,910.0,60.0,300.0,60.0,15.0
3.53,2.11,0.013,0.033,0.043,0.19,0.45,0.01,0.001,0.02,0.0,0.0,0.0,0.0,220.286935483871,12.2793,91.96,81.84299999999992,16.045999999999996,588.0,10.2,13.625,910.0,60.0,300.0,90.0,18.0
3.53,2.11,0.013,0.033,0.043,0.19,0.45,0.01,0.001,0.02,0.0,0.0,0.0,0.0,220.286935483871,12.2793,91.96,81.84299999999992,16.045999999999996,588.0,10.2,13.625,910.0,60.0,300.0,120.0,20.0
3.53,2.11,0.013,0.033,0.043,0.19,0.45,0.01,0.001,0.02,0.0,0.0,0.0,0.0,220.286935483871,12.2793,91.96,81.84299999999992,16.045999999999996,588.0,10.2,13.625,910.0,60.0,250.0,30.0,12.0
3.53,2.11,0.013,0.033,0.043,0.19,0.45,0.01,0.001,0.02,0.0,0.0,0.0,0.0,220.286935483871,12.2793,91.96,81.84299999999992,16.045999999999996,588.0,10.2,13.625,910.0,60.0,250.0,60.0,13.0
3.53,2.11,0.013,0.033,0.043,0.19,0.45,0.01,0.001,0.02,0.0,0.0,0.0,0.0,220.286935483871,12.2793,91.96,81.84299999999992,16.045999999999996,588.0,10.2,13.625,910.0,60.0,250.0,90.0,17.0
3.53,2.11,0.013,0.033,0.043,0.19,0.45,0.01,0.001,0.02,0.0,0.0,0.0,0.0,220.286935483871,12.2793,91.96,81.84299999999992,16.045999999999996,588.0,10.2,13.625,910.0,60.0,250.0,120.0,18.0
3.54,2.33,0.013,0.03,0.044,0.24,0.14,0.51,0.001,0.02,0.0,0.0,0.0,0.0,98.34,11.54,90.59700000000001,81.09199999999993,18.035999999999994,732.0,7.14,15.41,910.0,60.0,350.0,30.0,24.0
3.54,2.33,0.013,0.03,0.044,0.24,0.14,0.51,0.001,0.02,0.0,0.0,0.0,0.0,98.34,11.54,90.59700000000001,81.09199999999993,18.035999999999994,732.0,7.14,15.41,910.0,60.0,350.0,60.0,37.0
3.54,2.33,0.013,0.03,0.044,0.24,0.14,0.51,0.001,0.02,0.0,0.0,0.0,0.0,98.34,11.54,90.59700000000001,81.09199999999993,18.035999999999994,732.0,7.14,15.41,910.0,60.0,350.0,90.0,40.0
3.54,2.33,0.013,0.03,0.044,0.24,0.14,0.51,0.001,0.02,0.0,0.0,0.0,0.0,98.34,11.54,90.59700000000001,81.09199999999993,18.035999999999994,732.0,7.14,15.41,910.0,60.0,350.0,120.0,45.0
3.54,2.33,0.013,0.03,0.044,0.24,0.14,0.51,0.001,0.02,0.0,0.0,0.0,0.0,98.34,11.54,90.59700000000001,81.09199999999993,18.035999999999994,732.0,7.14,15.41,910.0,60.0,300.0,30.0,22.0
3.54,2.33,0.013,0.03,0.044,0.24,0.14,0.51,0.001,0.02,0.0,0.0,0.0,0.0,98.34,11.54,90.59700000000001,81.09199999999993,18.035999999999994,732.0,7.14,15.41,910.0,60.0,300.0,60.0,34.0
3.54,2.33,0.013,0.03,0.044,0.24,0.14,0.51,0.001,0.02,0.0,0.0,0.0,0.0,98.34,11.54,90.59700000000001,81.09199999999993,18.035999999999994,732.0,7.14,15.41,910.0,60.0,300.0,90.0,38.0
3.54,2.33,0.013,0.03,0.044,0.24,0.14,0.51,0.001,0.02,0.0,0.0,0.0,0.0,98.34,11.54,90.59700000000001,81.09199999999993,18.035999999999994,732.0,7.14,15.41,910.0,60.0,300.0,120.0,41.0
3.54,2.33,0.013,0.03,0.044,0.24,0.14,0.51,0.001,0.02,0.0,0.0,0.0,0.0,98.34,11.54,90.59700000000001,81.09199999999993,18.035999999999994,732.0,7.14,15.41,910.0,60.0,250.0,30.0,21.0
3.54,2.33,0.013,0.03,0.044,0.24,0.14,0.51,0.001,0.02,0.0,0.0,0.0,0.0,98.34,11.54,90.59700000000001,81.09199999999993,18.035999999999994,732.0,7.14,15.41,910.0,60.0,250.0,60.0,31.0
3.54,2.33,0.013,0.03,0.044,0.24,0.14,0.51,0.001,0.02,0.0,0.0,0.0,0.0,98.34,11.54,90.59700000000001,81.09199999999993,18.035999999999994,732.0,7.14,15.41,910.0,60.0,250.0,90.0,35.0
3.54,2.33,0.013,0.03,0.044,0.24,0.14,0.51,0.001,0.02,0.0,0.0,0.0,0.0,98.34,11.54,90.59700000000001,81.09199999999993,18.035999999999994,732.0,7.14,15.41,910.0,60.0,250.0,120.0,37.0

File: dane-żeliwo-ADI/transdata_1.csv (part 1 of 7)
C [%],Si [%],S [%],P [%],Mg [%],Mn [%],Ni [%],Cu [%],Mo [%],Cr [%],Al [%],Sn [%],B [%],V [%],Graphite emission [mm-2],Graphite emission share [%],Nodularity [%],Perlite share [%],Ferrite share [%],Rm [MPa] (as cast),A5 [%]     (as cast),Min wall thickness [mm],Austenitization temp [C],Austenitization time [min.],Isothermal process temp [C],Isothermal process time [min.],y_RM
3.4,2.41,0.017,0.015,0.064,0.15,0.001,0.0,0.001,0.040089999999999966,0.25907,0.01892599999999999,0.0,0.003230000000000002,193.63738095238097,10.5,91.79,80.0,18.893000000000008,784.85,2.9075,25.4,927.0,120.0,400.0,120.0,585.0
3.4,2.41,0.017,0.015,0.064,0.15,0.001,0.0,0.001,0.040089999999999966,0.25907,0.01892599999999999,0.0,0.003230000000000002,193.63738095238097,10.5,91.79,80.0,18.893000000000008,784.85,2.9075,25.4,927.0,120.0,385.0,120.0,701.0
3.4,2.41,0.017,0.015,0.064,0.15,0.001,0.0,0.001,0.040089999999999966,0.25907,0.01892599999999999,0.0,0.003230000000000002,193.63738095238097,10.5,91.79,80.0,18.893000000000008,784.85,2.9075,25.4,927.0,120.0,371.0,120.0,1062.0
3.4,2.41,0.017,0.015,0.064,0.15,0.001,0.0,0.001,0.040089999999999966,0.25907,0.01892599999999999,0.0,0.003230000000000002,193.63738095238097,10.5,91.79,80.0,18.893000000000008,784.85,2.9075,25.4,927.0,120.0,357.0,120.0,1105.0
3.4,2.41,0.017,0.015,0.064,0.15,0.001,0.0,0.001,0.040089999999999966,0.25907,0.01892599999999999,0.0,0.003230000000000002,193.63738095238097,10.5,91.79,80.0,18.893000000000008,784.85,2.9075,25.4,927.0,120.0,343.0,120.0,1185.0
3.4,2.41,0.017,0.015,0.064,0.15,0.001,0.0,0.001,0.040089999999999966,0.25907,0.01892599999999999,0.0,0.003230000000000002,193.63738095238097,10.5,91.79,80.0,18.893000000000008,784.85,2.9075,25.4,927.0,120.0,330.0,120.0,1277.0
3.4,2.41,0.017,0.015,0.064,0.15,0.001,0.0,0.001,0.040089999999999966,0.25907,0.01892599999999999,0.0,0.003230000000000002,193.63738095238097,10.5,91.79,80.0,18.893000000000008,784.85,2.9075,25.4,927.0,120.0,316.0,120.0,1326.0
3.4,2.41,0.017,0.015,0.064,0.15,0.001,0.0,0.001,0.040089999999999966,0.25907,0.01892599999999999,0.0,0.003230000000000002,193.63738095238097,10.5,91.79,80.0,18.893000000000008,784.85,2.9075,25.4,927.0,120.0,288.0,120.0,1470.0
3.4,2.41,0.017,0.015,0.064,0.15,0.001,0.0,0.001,0.040089999999999966,0.25907,0.01892599999999999,0.0,0.003230000000000002,193.63738095238097,10.5,91.79,80.0,18.893000000000008,784.85,2.9075,25.4,927.0,120.0,273.0,120.0,1522.0
3.4,2.41,0.017,0.015,0.064,0.15,0.001,0.0,0.001,0.040089999999999966,0.25907,0.01892599999999999,0.0,0.003230000000000002,193.63738095238097,10.5,91.79,80.0,18.893000000000008,784.85,2.9075,25.4,927.0,120.0,260.0,120.0,1528.0
3.5,2.6,0.005,0.027,0.045,0.25,0.0,0.96,0.21,0.29820000000000046,1.6963499999999994,0.002524,0.0,0.009590000000000007,290.68621027237174,10.67,80.34,100.0,10.15,649.0,4.0,25.0,900.0,180.0,355.0,240.0,1039.0
3.42,2.73,0.006,0.027,0.045,0.25,0.0,0.98,0.2,0.29820000000000046,1.6961799999999994,0.002455,0.0,0.009560000000000008,319.66,12.44,80.383,100.0,10.38,567.2271571428566,7.5922999999999945,25.0,845.0,180.0,370.0,240.0,874.0
3.5,2.6,0.005,0.027,0.045,0.25,0.0,0.96,0.21,0.29820000000000046,1.6963499999999994,0.002524,0.0,0.009590000000000007,290.68621027237174,10.67,80.34,100.0,10.15,649.0,4.0,25.0,900.0,180.0,355.0,180.0,1117.0
3.5,2.6,0.005,0.027,0.045,0.25,0.0,0.96,0.21,0.29820000000000046,1.6963499999999994,0.002524,0.0,0.009590000000000007,290.68621027237174,10.67,80.34,100.0,10.15,649.0,4.0,25.0,900.0,180.0,355.0,120.0,1078.0
3.42,2.73,0.006,0.027,0.045,0.25,0.0,0.98,0.2,0.29820000000000046,1.6961799999999994,0.002455,0.0,0.009560000000000008,319.66,12.44,80.383,100.0,10.38,567.2271571428566,7.5922999999999945,25.0,845.0,180.0,370.0,120.0,862.0
3.5,2.6,0.005,0.027,0.045,0.25,0.0,0.96,0.21,0.29820000000000046,1.6963499999999994,0.002524,0.0,0.009590000000000007,290.68621027237174,10.67,80.34,100.0,10.15,649.0,4.0,25.0,900.0,180.0,355.0,90.0,1000.0
3.42,2.73,0.006,0.027,0.045,0.25,0.0,0.98,0.2,0.29820000000000046,1.6961799999999994,0.002455,0.0,0.009560000000000008,319.66,12.44,80.383,100.0,10.38,567.2271571428566,7.5922999999999945,25.0,845.0,180.0,370.0,90.0,905.0
3.5,2.6,0.005,0.027,0.045,0.25,0.0,0.96,0.21,0.29820000000000046,1.6963499999999994,0.002524,0.0,0.009590000000000007,290.68621027237174,10.67,80.34,100.0,10.15,649.0,4.0,25.0,900.0,180.0,355.0,75.0,1032.0
3.5,2.6,0.005,0.027,0.045,0.25,0.0,0.96,0.21,0.29820000000000046,1.6963499999999994,0.002524,0.0,0.009590000000000007,290.68621027237174,10.67,80.34,100.0,10.15,649.0,4.0,25.0,900.0,180.0,355.0,60.0,996.0
3.42,2.73,0.006,0.027,0.045,0.25,0.0,0.98,0.2,0.29820000000000046,1.6961799999999994,0.002455,0.0,0.009560000000000008,319.66,12.44,80.383,100.0,10.38,567.2271571428566,7.5922999999999945,25.0,845.0,180.0,370.0,60.0,916.0
3.5,2.6,0.005,0.027,0.045,0.25,0.0,0.96,0.21,0.29820000000000046,1.6963499999999994,0.002524,0.0,0.009590000000000007,290.68621027237174,10.67,80.34,100.0,10.15,649.0,4.0,25.0,900.0,180.0,355.0,45.0,1099.0
3.42,2.73,0.006,0.027,0.045,0.25,0.0,0.98,0.2,0.29820000000000046,1.6961799999999994,0.002455,0.0,0.009560000000000008,319.66,12.44,80.383,100.0,10.38,567.2271571428566,7.5922999999999945,25.0,845.0,180.0,370.0,45.0,852.0
3.5,2.6,0.005,0.027,0.045,0.25,0.0,0.96,0.21,0.29820000000000046,1.6963499999999994,0.002524,0.0,0.009590000000000007,290.68621027237174,10.67,80.34,100.0,10.15,649.0,4.0,25.0,900.0,180.0,355.0,30.0,1063.0
3.42,2.73,0.006,0.027,0.045,0.25,0.0,0.98,0.2,0.29820000000000046,1.6961799999999994,0.002455,0.0,0.009560000000000008,319.66,12.44,80.383,100.0,10.38,567.2271571428566,7.5922999999999945,25.0,845.0,180.0,370.0,30.0,878.0
3.42,2.73,0.006,0.027,0.045,0.25,0.0,0.98,0.2,0.29820000000000046,1.6961799999999994,0.002455,0.0,0.009560000000000008,319.66,12.44,80.383,100.0,10.38,567.2271571428566,7.5922999999999945,25.0,845.0,180.0,370.0,15.0,905.0
3.72,2.59,0.007,0.036,0.065,0.25,0.01,0.8,0.0,0.12224999999999994,0.31867,0.00832200000000001,0.034800000000000025,0.010250000000000007,116.46166666666667,10.695,80.302,94.376,10.66,730.98,4.377799999999997,8.0,900.0,60.0,275.0,120.0,1208.0
3.72,2.59,0.007,0.036,0.065,0.25,0.01,0.8,0.0,0.12224999999999994,0.31867,0.00832200000000001,0.034800000000000025,0.010250000000000007,116.46166666666667,10.695,80.302,94.376,10.66,730.98,4.377799999999997,8.0,900.0,60.0,275.0,120.0,1299.0
3.72,2.59,0.007,0.036,0.065,0.25,0.01,0.8,0.0,0.12224999999999994,0.31867,0.00832200000000001,0.034800000000000025,0.010250000000000007,116.46166666666667,10.695,80.302,94.376,10.66,730.98,4.377799999999997,8.0,900.0,60.0,275.0,120.0,1078.0
3.72,2.59,0.007,0.036,0.065,0.25,0.01,0.8,0.0,0.12224999999999994,0.31867,0.00832200000000001,0.034800000000000025,0.010250000000000007,116.46166666666667,10.695,80.302,94.376,10.66,730.98,4.377799999999997,8.0,900.0,60.0,275.0,75.0,1429.0
3.72,2.59,0.007,0.036,0.065,0.25,0.01,0.8,0.0,0.12224999999999994,0.31867,0.00832200000000001,0.034800000000000025,0.010250000000000007,116.46166666666667,10.695,80.302,94.376,10.66,730.98,4.377799999999997,8.0,900.0,60.0,275.0,75.0,1532.0
3.72,2.59,0.007,0.036,0.065,0.25,0.01,0.8,0.0,0.12224999999999994,0.31867,0.00832200000000001,0.034800000000000025,0.010250000000000007,116.46166666666667,10.695,80.302,94.376,10.66,730.98,4.377799999999997,8.0,900.0,60.0,275.0,75.0,1455.0
3.72,2.59,0.007,0.036,0.065,0.25,0.01,0.8,0.0,0.12224999999999994,0.31867,0.00832200000000001,0.034800000000000025,0.010250000000000007,116.46166666666667,10.695,80.302,94.376,10.66,730.98,4.377799999999997,8.0,900.0,60.0,350.0,60.0,922.0
3.72,2.59,0.007,0.036,0.065,0.25,0.01,0.8,0.0,0.12224999999999994,0.31867,0.00832200000000001,0.034800000000000025,0.010250000000000007,116.46166666666667,10.695,80.302,94.376,10.66,730.98,4.377799999999997,8.0,900.0,60.0,350.0,60.0,1013.0
3.72,2.59,0.007,0.036,0.065,0.25,0.01,0.8,0.0,0.12224999999999994,0.31867,0.00832200000000001,0.034800000000000025,0.010250000000000007,116.46166666666667,10.695,80.302,94.376,10.66,730.98,4.377799999999997,8.0,900.0,60.0,350.0,60.0,987.0
3.72,2.59,0.007,0.036,0.065,0.25,0.01,0.8,0.0,0.12224999999999994,0.31867,0.00832200000000001,0.034800000000000025,0.010250000000000007,116.46166666666667,10.695,80.302,94.376,10.66,730.98,4.377799999999997,8.0,900.0,60.0,350.0,30.0,1117.0
3.72,2.59,0.007,0.036,0.065,0.25,0.01,0.8,0.0,0.12224999999999994,0.31867,0.00832200000000001,0.034800000000000025,0.010250000000000007,116.46166666666667,10.695,80.302,94.376,10.66,730.98,4.377799999999997,8.0,900.0,60.0,350.0,30.0,1052.0
3.72,2.59,0.007,0.036,0.065,0.25,0.01,0.8,0.0,0.12224999999999994,0.31867,0.00832200000000001,0.034800000000000025,0.010250000000000007,116.46166666666667,10.695,80.302,94.376,10.66,730.98,4.377799999999997,8.0,900.0,60.0,350.0,30.0,1130.0
3.72,2.59,0.007,0.036,0.065,0.25,0.01,0.8,0.0,0.12224999999999994,0.31867,0.00832200000000001,0.034800000000000025,0.010250000000000007,116.46166666666667,10.695,80.302,94.376,10.66,730.98,4.377799999999997,8.0,900.0,60.0,350.0,10.0,1169.0
3.72,2.59,0.007,0.036,0.065,0.25,0.01,0.8,0.0,0.12224999999999994,0.31867,0.00832200000000001,0.034800000000000025,0.010250000000000007,116.46166666666667,10.695,80.302,94.376,10.66,730.98,4.377799999999997,8.0,900.0,60.0,350.0,10.0,1182.0
3.72,2.59,0.007,0.036,0.065,0.25,0.01,0.8,0.0,0.12224999999999994,0.31867,0.00832200000000001,0.034800000000000025,0.010250000000000007,116.46166666666667,10.695,80.302,94.376,10.66,730.98,4.377799999999997,8.0,900.0,60.0,350.0,10.0,1143.0
3.6,2.24,0.02,0.05,0.06,0.25,0.52,0.9,0.15,0.12224999999999994,0.31867,0.00832200000000001,0.034800000000000025,0.010250000000000007,116.46166666666667,10.695,80.302,94.376,10.66,730.98,4.377799999999997,8.0,850.0,120.0,350.0,40.0,1125.0
3.6,2.24,0.02,0.05,0.06,0.25,0.52,0.9,0.15,0.12224999999999994,0.31867,0.00832200000000001,0.034800000000000025,0.010250000000000007,116.46166666666667,10.695,80.302,94.376,10.66,730.98,4.377799999999997,8.0,850.0,120.0,340.0,40.0,1241.0
3.6,2.24,0.02,0.05,0.06,0.25,0.52,0.9,0.15,0.12224999999999994,0.31867,0.00832200000000001,0.034800000000000025,0.010250000000000007,116.46166666666667,10.695,80.302,94.376,10.66,730.98,4.377799999999997,8.0,850.0,120.0,300.0,40.0,1431.0
3.6,2.24,0.02,0.05,0.06,0.25,0.52,0.9,0.15,0.12224999999999994,0.31867,0.00832200000000001,0.034800000000000025,0.010250000000000007,116.46166666666667,10.695,80.302,94.376,10.66,730.98,4.377799999999997,8.0,850.0,120.0,300.0,40.0,1498.0
3.72,2.51,0.017,0.021,0.049,0.15,0.09,0.05,0.07,0.02110000000000001,0.016719999999999992,0.001358000000000001,0.034800000000000025,0.0023300000000000013,275.0,12.4453,98.19399999999997,90.647,10.75,567.7471999999999,7.7093,12.0,927.0,60.0,316.0,120.0,1415.0
3.72,2.51,0.017,0.021,0.049,0.15,0.09,0.05,0.07,0.02110000000000001,0.016719999999999992,0.001358000000000001,0.034800000000000025,0.0023300000000000013,275.0,12.4453,98.19399999999997,90.647,10.75,567.7471999999999,7.7093,12.0,871.0,60.0,371.0,40.0,1084.0
3.72,2.51,0.017,0.021,0.049,0.15,0.09,0.05,0.07,0.02110000000000001,0.016719999999999992,0.001358000000000001,0.034800000000000025,0.0023300000000000013,275.0,12.4453,98.19399999999997,90.647,10.75,567.7471999999999,7.7093,12.0,871.0,60.0,316.0,40.0,1395.0
3.72,2.51,0.017,0.021,0.049,0.15,0.09,0.05,0.07,0.02110000000000001,0.016719999999999992,0.001358000000000001,0.034800000000000025,0.0023300000000000013,275.0,12.4453,98.19399999999997,90.647,10.75,567.7471999999999,7.7093,12.0,927.0,60.0,371.0,30.0,1126.0
3.72,2.51,0.017,0.021,0.049,0.15,0.09,0.05,0.07,0.02110000000000001,0.016719999999999992,0.001358000000000001,0.034800000000000025,0.0023300000000000013,275.0,12.4453,98.19399999999997,90.647,10.75,567.7471999999999,7.7093,12.0,927.0,60.0,316.0,30.0,1380.0
3.6,2.48,0.007,0.022,0.048,0.31,0.06,0.05,0.22,0.02110000000000001,0.016719999999999992,0.001358000000000001,0.034800000000000025,0.0023300000000000013,275.0,12.4453,98.19399999999997,90.647,10.75,567.7471999999999,7.7093,12.0,927.0,60.0,371.0,40.0,1084.0
3.6,2.48,0.007,0.022,0.048,0.31,0.06,0.05,0.22,0.02110000000000001,0.016719999999999992,0.001358000000000001,0.034800000000000025,0.0023300000000000013,275.0,12.4453,98.19399999999997,90.647,10.75,567.7471999999999,7.7093,12.0,927.0,60.0,316.0,30.0,1375.0
3.59,2.49,0.011,0.025,0.047,0.15,0.08,0.05,0.06,0.02110000000000001,0.016719999999999992,0.001358000000000001,0.034800000000000025,0.0023300000000000013,275.0,12.4453,98.19399999999997,90.647,10.75,567.7471999999999,7.7093,12.0,927.0,60.0,316.0,40.0,1495.0
3.59,2.49,0.011,0.025,0.047,0.15,0.08,0.05,0.06,0.02110000000000001,0.016719999999999992,0.001358000000000001,0.034800000000000025,0.0023300000000000013,275.0,12.4453,98.19399999999997,90.647,10.75,567.7471999999999,7.7093,12.0,927.0,60.0,371.0,30.0,1153.0
3.59,2.49,0.011,0.025,0.047,0.15,0.08,0.05,0.06,0.02110000000000001,0.016719999999999992,0.001358000000000001,0.034800000000000025,0.0023300000000000013,275.0,12.4453,98.19399999999997,90.647,10.75,567.7471999999999,7.7093,12.0,871.0,60.0,371.0,25.0,1026.0
3.59,2.49,0.011,0.025,0.047,0.15,0.08,0.05,0.06,0.02110000000000001,0.016719999999999992,0.001358000000000001,0.034800000000000025,0.0023300000000000013,275.0,12.4453,98.19399999999997,90.647,10.75,567.7471999999999,7.7093,12.0,871.0,60.0,316.0,20.0,1294.0
3.58,2.33,0.016,0.024,0.045,0.3,0.06,0.05,0.44,0.02110000000000001,0.016719999999999992,0.001358000000000001,0.034800000000000025,0.0023300000000000013,275.0,12.4453,98.19399999999997,90.647,10.75,567.7471999999999,7.7093,12.0,927.0,60.0,371.0,50.0,1100.0
3.58,2.33,0.016,0.024,0.045,0.3,0.06,0.05,0.44,0.02110000000000001,0.016719999999999992,0.001358000000000001,0.034800000000000025,0.0023300000000000013,275.0,12.4453,98.19399999999997,90.647,10.75,567.7471999999999,7.7093,12.0,927.0,60.0,316.0,40.0,1378.0
3.56,2.33,0.018,0.021,0.039,0.57,0.1,0.05,0.06,0.02110000000000001,0.016719999999999992,0.001358000000000001,0.034800000000000025,0.0023300000000000013,275.0,12.4453,98.19399999999997,90.647,10.75,567.7471999999999,7.7093,12.0,927.0,60.0,371.0,60.0,1055.0
3.56,2.33,0.018,0.021,0.039,0.57,0.1,0.05,0.06,0.02110000000000001,0.016719999999999992,0.001358000000000001,0.034800000000000025,0.0023300000000000013,275.0,12.4453,98.19399999999997,90.647,10.75,567.7471999999999,7.7093,12.0,927.0,60.0,316.0,60.0,1403.0
3.56,2.33,0.018,0.021,0.039,0.57,0.1,0.05,0.06,0.02110000000000001,0.016719999999999992,0.001358000000000001,0.034800000000000025,0.0023300000000000013,275.0,12.4453,98.19399999999997,90.647,10.75,567.7471999999999,7.7093,12.0,871.0,60.0,371.0,60.0,1156.0
3.69,2.46,0.01,0.026,0.036,0.61,0.56,0.05,0.21,0.02110000000000001,0.016719999999999992,0.001358000000000001,0.034800000000000025,0.0023300000000000013,275.0,12.4453,98.19399999999997,90.647,10.75,567.7471999999999,7.7093,12.0,927.0,60.0,371.0,160.0,1160.0
3.69,2.46,0.01,0.026,0.036,0.61,0.56,0.05,0.21,0.02110000000000001,0.016719999999999992,0.001358000000000001,0.034800000000000025,0.0023300000000000013,275.0,12.4453,98.19399999999997,90.647,10.75,567.7471999999999,7.7093,12.0,927.0,60.0,371.0,100.0,1124.0
3.69,2.46,0.01,0.026,0.036,0.61,0.56,0.05,0.21,0.02110000000000001,0.016719999999999992,0.001358000000000001,0.034800000000000025,0.0023300000000000013,275.0,12.4453,98.19399999999997,90.647,10.75,567.7471999999999,7.7093,12.0,927.0,60.0,371.0,70.0,1114.0
3.69,2.46,0.01,0.026,0.036,0.61,0.56,0.05,0.21,0.02110000000000001,0.016719999999999992,0.001358000000000001,0.034800000000000025,0.0023300000000000013,275.0,12.4453,98.19399999999997,90.647,10.75,567.7471999999999,7.7093,12.0,927.0,60.0,371.0,55.0,1091.0
3.69,2.46,0.01,0.026,0.036,0.61,0.56,0.05,0.21,0.02110000000000001,0.016719999999999992,0.001358000000000001,0.034800000000000025,0.0023300000000000013,275.0,12.4453,98.19399999999997,90.647,10.75,567.7471999999999,7.7093,12.0,927.0,60.0,371.0,40.0,1013.0
3.69,2.46,0.01,0.026,0.036,0.61,0.56,0.05,0.21,0.02110000000000001,0.016719999999999992,0.001358000000000001,0.034800000000000025,0.0023300000000000013,275.0,12.4453,98.19399999999997,90.647,10.75,567.7471999999999,7.7093,12.0,927.0,60.0,316.0,40.0,1372.0
3.58,1.95,0.01,0.02,0.046,0.18,0.38,1.08,0.18,0.11999999999999993,0.3174600000000003,0.005459000000000009,0.047400000000000005,0.0031500000000000018,250.0,11.839299999999998,100.0,83.19800000000004,17.036999999999992,583.4690999999997,7.1183000000000085,10.0,920.0,60.0,280.0,120.0,1597.0
3.58,1.95,0.01,0.02,0.046,0.18,0.38,1.08,0.18,0.11999999999999993,0.3174600000000003,0.005459000000000009,0.047400000000000005,0.0031500000000000018,250.0,11.839299999999998,100.0,83.19800000000004,17.036999999999992,583.4690999999997,7.1183000000000085,10.0,900.0,60.0,360.0,90.0,1113.0
3.4,2.77,0.01,0.01,0.04,0.45,1.43,1.17,0.18,0.12224999999999994,0.31867,0.007360000000000011,0.034800000000000025,0.010250000000000007,137.0,10.695,80.0,94.376,10.66,729.99,4.391799999999998,10.0,920.0,60.0,280.0,120.0,1450.0
3.4,2.77,0.01,0.01,0.04,0.45,1.43,1.17,0.18,0.12224999999999994,0.31867,0.007360000000000011,0.034800000000000025,0.010250000000000007,137.0,10.695,80.0,94.376,10.66,729.99,4.391799999999998,10.0,900.0,60.0,360.0,90.0,1133.0
3.65,2.25,0.015,0.045,0.045,0.018,1.5,0.8,0.2,0.011800000000000007,0.014619999999999984,0.0033840000000000025,0.015240000000000009,0.0026600000000000018,150.0,12.419299999999998,99.9,81.99499999999996,15.234000000000002,594.7316166666665,6.861200000000009,25.0,900.0,120.0,360.0,120.0,870.0
3.65,2.25,0.015,0.045,0.045,0.018,1.5,0.8,0.2,0.011800000000000007,0.014619999999999984,0.0033840000000000025,0.015240000000000009,0.0026600000000000018,150.0,12.419299999999998,99.9,81.99499999999996,15.234000000000002,594.7316166666665,6.861200000000009,25.0,900.0,120.0,360.0,120.0,789.0
3.65,2.25,0.015,0.045,0.045,0.018,1.5,0.8,0.2,0.011800000000000007,0.014619999999999984,0.0033840000000000025,0.015240000000000009,0.0026600000000000018,150.0,12.419299999999998,99.9,81.99499999999996,15.234000000000002,594.7316166666665,6.861200000000009,25.0,900.0,120.0,360.0,120.0,765.0
3.65,2.25,0.015,0.045,0.045,0.018,1.5,0.8,0.2,0.011800000000000007,0.014619999999999984,0.0033840000000000025,0.015240000000000009,0.0026600000000000018,150.0,12.419299999999998,99.9,81.99499999999996,15.234000000000002,594.7316166666665,6.861200000000009,25.0,900.0,120.0,360.0,120.0,790.0
3.65,2.25,0.015,0.045,0.045,0.018,1.5,0.8,0.2,0.011800000000000007,0.014619999999999984,0.0033840000000000025,0.015240000000000009,0.0026600000000000018,150.0,12.419299999999998,99.9,81.99499999999996,15.234000000000002,594.7316166666665,6.861200000000009,25.0,900.0,120.0,300.0,120.0,1024.0
3.65,2.25,0.015,0.045,0.045,0.018,1.5,0.8,0.2,0.011800000000000007,0.014619999999999984,0.0033840000000000025,0.015240000000000009,0.0026600000000000018,150.0,12.419299999999998,99.9,81.99499999999996,15.234000000000002,594.7316166666665,6.861200000000009,25.0,900.0,120.0,300.0,120.0,956.0
3.65,2.25,0.015,0.045,0.045,0.018,1.5,0.8,0.2,0.011800000000000007,0.014619999999999984,0.0033840000000000025,0.015240000000000009,0.0026600000000000018,150.0,12.419299999999998,99.9,81.99499999999996,15.234000000000002,594.7316166666665,6.861200000000009,25.0,900.0,120.0,300.0,120.0,904.0
3.65,2.25,0.015,0.045,0.045,0.018,1.5,0.8,0.2,0.011800000000000007,0.014619999999999984,0.0033840000000000025,0.015240000000000009,0.0026600000000000018,150.0,12.419299999999998,99.9,81.99499999999996,15.234000000000002,594.7316166666665,6.861200000000009,25.0,900.0,120.0,260.0,120.0,1390.0
3.65,2.25,0.015,0.045,0.045,0.018,1.5,0.8,0.2,0.011800000000000007,0.014619999999999984,0.0033840000000000025,0.015240000000000009,0.0026600000000000018,150.0,12.419299999999998,99.9,81.99499999999996,15.234000000000002,594.7316166666665,6.861200000000009,25.0,900.0,120.0,260.0,120.0,1332.0
3.65,2.25,0.015,0.045,0.045,0.018,1.5,0.8,0.2,0.011800000000000007,0.014619999999999984,0.0033840000000000025,0.015240000000000009,0.0026600000000000018,150.0,12.419299999999998,99.9,81.99499999999996,15.234000000000002,594.7316166666665,6.861200000000009,25.0,900.0,120.0,260.0,120.0,1358.0
3.65,2.25,0.015,0.045,0.045,0.018,1.5,0.8,0.2,0.011800000000000007,0.014619999999999984,0.0033840000000000025,0.015240000000000009,0.0026600000000000018,150.0,12.419299999999998,99.9,81.99499999999996,15.234000000000002,594.7316166666665,6.861200000000009,25.0,900.0,120.0,360.0,90.0,883.0
3.65,2.25,0.015,0.045,0.045,0.018,1.5,0.8,0.2,0.011800000000000007,0.014619999999999984,0.0033840000000000025,0.015240000000000009,0.0026600000000000018,150.0,12.419299999999998,99.9,81.99499999999996,15.234000000000002,594.7316166666665,6.861200000000009,25.0,900.0,120.0,360.0,90.0,909.0
3.65,2.25,0.015,0.045,0.045,0.018,1.5,0.8,0.2,0.011800000000000007,0.014619999999999984,0.0033840000000000025,0.015240000000000009,0.0026600000000000018,150.0,12.419299999999998,99.9,81.99499999999996,15.234000000000002,594.7316166666665,6.861200000000009,25.0,900.0,120.0,300.0,90.0,1195.0
3.65,2.25,0.015,0.045,0.045,0.018,1.5,0.8,0.2,0.011800000000000007,0.014619999999999984,0.0033840000000000025,0.015240000000000009,0.0026600000000000018,150.0,12.419299999999998,99.9,81.99499999999996,15.234000000000002,594.7316166666665,6.861200000000009,25.0,900.0,120.0,300.0,90.0,1182.0
3.65,2.25,0.015,0.045,0.045,0.018,1.5,0.8,0.2,0.011800000000000007,0.014619999999999984,0.0033840000000000025,0.015240000000000009,0.0026600000000000018,150.0,12.419299999999998,99.9,81.99499999999996,15.234000000000002,594.7316166666665,6.861200000000009,25.0,900.0,120.0,300.0,90.0,1195.0
3.65,2.25,0.015,0.045,0.045,0.018,1.5,0.8,0.2,0.011800000000000007,0.014619999999999984,0.0033840000000000025,0.015240000000000009,0.0026600000000000018,150.0,12.419299999999998,99.9,81.99499999999996,15.234000000000002,594.7316166666665,6.861200000000009,25.0,900.0,120.0,260.0,90.0,1312.0
3.65,2.25,0.015,0.045,0.045,0.018,1.5,0.8,0.2,0.011800000000000007,0.014619999999999984,0.0033840000000000025,0.015240000000000009,0.0026600000000000018,150.0,12.419299999999998,99.9,81.99499999999996,15.234000000000002,594.7316166666665,6.861200000000009,25.0,900.0,120.0,260.0,90.0,1299.0
3.65,2.25,0.015,0.045,0.045,0.018,1.5,0.8,0.2,0.011800000000000007,0.014619999999999984,0.0033840000000000025,0.015240000000000009,0.0026600000000000018,150.0,12.419299999999998,99.9,81.99499999999996,15.234000000000002,594.7316166666665,6.861200000000009,25.0,900.0,120.0,260.0,90.0,1247.0
3.39,2.56,0.012,0.015,0.04,0.37,0.0,0.29,0.25,0.29820000000000046,3.5221899999999984,0.003995000000000003,0.034800000000000025,0.13910000000000006,104.0,12.0,70.3,40.9,59.1,413.39700000000005,26.150999999999986,10.0,870.0,120.0,375.0,120.0,1000.0
3.52,2.64,0.013,0.007,0.04,0.67,0.0,0.25,0.25,0.29820000000000046,3.5221899999999984,0.003995000000000003,0.034800000000000025,0.13910000000000006,102.0,12.0,67.2,54.5,45.5,412.417,26.150999999999986,10.0,870.0,120.0,375.0,120.0,960.0
3.48,2.51,0.012,0.016,0.04,0.56,0.0,0.31,0.15,0.29820000000000046,3.380769999999998,0.004037000000000002,0.034800000000000025,0.13910000000000006,130.0,12.0,71.9,51.0,49.0,423.6080000000002,12.872999999999996,10.0,870.0,120.0,375.0,120.0,1154.0
3.5,2.32,0.015,0.018,0.04,0.59,0.0,0.29,0.33,0.12124999999999987,0.3151600000000002,0.004014000000000003,0.034800000000000025,0.005070000000000003,230.0,12.0,83.3,18.2,81.8,437.2380000000002,12.872999999999998,10.0,870.0,120.0,375.0,120.0,1161.0
3.6,2.4,0.01,0.08,0.06,0.2,1.5,0.8,0.2,0.3000000000000005,1.6964299999999994,0.007827000000000008,0.0,0.010730000000000009,104.07,10.685,79.92,98.43,10.12,741.45,4.260699999999995,21.35,950.0,90.0,360.0,90.0,844.0
3.6,2.4,0.01,0.08,0.06,0.2,1.5,0.8,0.2,0.3000000000000005,1.6964299999999994,0.007827000000000008,0.0,0.010730000000000009,104.07,10.685,79.92,98.43,10.12,741.45,4.260699999999995,21.35,950.0,90.0,300.0,90.0,1026.0
3.6,2.4,0.01,0.08,0.06,0.2,1.5,0.8,0.2,0.3000000000000005,1.6964299999999994,0.007827000000000008,0.0,0.010730000000000009,104.07,10.685,79.92,98.43,10.12,741.45,4.260699999999995,21.35,950.0,90.0,260.0,90.0,1104.0
3.91,2.17,0.02,0.06,0.035,0.35,0.0,0.58,0.11,0.3000000000000005,1.6964299999999994,0.007827000000000008,0.0,0.010730000000000009,104.07,10.685,79.92,98.43,10.12,741.45,4.260699999999995,21.35,900.0,120.0,325.0,360.0,1352.0
3.91,2.17,0.02,0.06,0.035,0.35,0.0,0.58,0.11,0.3000000000000005,1.6964299999999994,0.007827000000000008,0.0,0.010730000000000009,104.07,10.685,79.92,98.43,10.12,741.45,4.260699999999995,21.35,900.0,120.0,360.0,240.0,936.0
3.91,2.17,0.02,0.06,0.035,0.35,0.0,0.58,0.11,0.3000000000000005,1.6964299999999994,0.007827000000000008,0.0,0.010730000000000009,104.07,10.685,79.92,98.43,10.12,741.45,4.260699999999995,21.35,900.0,120.0,360.0,240.0,929.0
3.91,2.17,0.02,0.06,0.035,0.35,0.0,0.58,0.11,0.3000000000000005,1.6964299999999994,0.007827000000000008,0.0,0.010730000000000009,104.07,10.685,79.92,98.43,10.12,741.45,4.260699999999995,21.35,900.0,120.0,360.0,240.0,968.0
3.91,2.17,0.02,0.06,0.035,0.35,0.0,0.58,0.11,0.3000000000000005,1.6964299999999994,0.007827000000000008,0.0,0.010730000000000009,104.07,10.685,79.92,98.43,10.12,741.45,4.260699999999995,21.35,900.0,120.0,325.0,240.0,1313.0
3.91,2.17,0.02,0.06,0.035,0.35,0.0,0.58,0.11,0.3000000000000005,1.6964299999999994,0.007827000000000008,0.0,0.010730000000000009,104.07,10.685,79.92,98.43,10.12,741.45,4.260699999999995,21.35,900.0,120.0,325.0,240.0,1261.0
3.91,2.17,0.02,0.06,0.035,0.35,0.0,0.58,0.11,0.3000000000000005,1.6964299999999994,0.007827000000000008,0.0,0.010730000000000009,104.07,10.685,79.92,98.43,10.12,741.45,4.260699999999995,21.35,900.0,120.0,325.0,240.0,1329.0
3.91,2.17,0.02,0.06,0.035,0.35,0.0,0.58,0.11,0.3000000000000005,1.6964299999999994,0.007827000000000008,0.0,0.010730000000000009,104.07,10.685,79.92,98.43,10.12,741.45,4.260699999999995,21.35,900.0,120.0,275.0,240.0,1137.0
3.91,2.17,0.02,0.06,0.035,0.35,0.0,0.58,0.11,0.3000000000000005,1.6964299999999994,0.007827000000000008,0.0,0.010730000000000009,104.07,10.685,79.92,98.43,10.12,741.45,4.260699999999995,21.35,900.0,120.0,275.0,240.0,1163.0
3.91,2.17,0.02,0.06,0.035,0.35,0.0,0.58,0.11,0.3000000000000005,1.6964299999999994,0.007827000000000008,0.0,0.010730000000000009,104.07,10.685,79.92,98.43,10.12,741.45,4.260699999999995,21.35,900.0,120.0,275.0,240.0,1157.0
3.91,2.17,0.02,0.06,0.035,0.35,0.0,0.58,0.11,0.3000000000000005,1.6964299999999994,0.007827000000000008,0.0,0.010730000000000009,104.07,10.685,79.92,98.43,10.12,741.45,4.260699999999995,21.35,900.0,120.0,360.0,120.0,975.0
3.91,2.17,0.02,0.06,0.035,0.35,0.0,0.58,0.11,0.3000000000000005,1.6964299999999994,0.007827000000000008,0.0,0.010730000000000009,104.07,10.685,79.92,98.43,10.12,741.45,4.260699999999995,21.35,900.0,120.0,360.0,120.0,871.0
3.91,2.17,0.02,0.06,0.035,0.35,0.0,0.58,0.11,0.3000000000000005,1.6964299999999994,0.007827000000000008,0.0,0.010730000000000009,104.07,10.685,79.92,98.43,10.12,741.45,4.260699999999995,21.35,900.0,120.0,360.0,120.0,955.0
3.91,2.17,0.02,0.06,0.035,0.35,0.0,0.58,0.11,0.3000000000000005,1.6964299999999994,0.007827000000000008,0.0,0.010730000000000009,104.07,10.685,79.92,98.43,10.12,741.45,4.260699999999995,21.35,900.0,120.0,325.0,120.0,1358.0
3.91,2.17,0.02,0.06,0.035,0.35,0.0,0.58,0.11,0.3000000000000005,1.6964299999999994,0.007827000000000008,0.0,0.010730000000000009,104.07,10.685,79.92,98.43,10.12,741.45,4.260699999999995,21.35,900.0,120.0,325.0,120.0,1326.0
3.91,2.17,0.02,0.06,0.035,0.35,0.0,0.58,0.11,0.3000000000000005,1.6964299999999994,0.007827000000000008,0.0,0.010730000000000009,104.07,10.685,79.92,98.43,10.12,741.45,4.260699999999995,21.35,900.0,120.0,325.0,120.0,1352.0
3.91,2.17,0.02,0.06,0.035,0.35,0.0,0.58,0.11,0.3000000000000005,1.6964299999999994,0.007827000000000008,0.0,0.010730000000000009,104.07,10.685,79.92,98.43,10.12,741.45,4.260699999999995,21.35,900.0,120.0,275.0,120.0,1176.0
3.91,2.17,0.02,0.06,0.035,0.35,0.0,0.58,0.11,0.3000000000000005,1.6964299999999994,0.007827000000000008,0.0,0.010730000000000009,104.07,10.685,79.92,98.43,10.12,741.45,4.260699999999995,21.35,900.0,120.0,275.0,120.0,1150.0
3.91,2.17,0.02,0.06,0.035,0.35,0.0,0.58,0.11,0.3000000000000005,1.6964299999999994,0.007827000000000008,0.0,0.010730000000000009,104.07,10.685,79.92,98.43,10.12,741.45,4.260699999999995,21.35,900.0,120.0,275.0,120.0,1131.0
3.69,2.47,0.01,0.05,0.037,0.28,0.0,0.32,0.0,0.010860000000000005,0.0,0.0,0.034800000000000025,0.0,346.864694264992,10.8638,94.23200000000001,82.91599999999993,16.732999999999993,600.0,4.0,12.0,930.0,120.0,325.0,120.0,1115.0
3.69,2.47,0.01,0.05,0.037,0.28,0.0,0.32,0.0,0.010860000000000005,0.0,0.0,0.034800000000000025,0.0,346.864694264992,10.8638,94.23200000000001,82.91599999999993,16.732999999999993,600.0,4.0,12.0,930.0,120.0,300.0,120.0,1160.0
3.69,2.47,0.01,0.05,0.037,0.28,0.0,0.32,0.0,0.010860000000000005,0.0,0.0,0.034800000000000025,0.0,346.864694264992,10.8638,94.23200000000001,82.91599999999993,16.732999999999993,600.0,4.0,12.0,930.0,120.0,325.0,60.0,1025.0
3.69,2.47,0.01,0.05,0.037,0.28,0.0,0.32,0.0,0.010860000000000005,0.0,0.0,0.034800000000000025,0.0,346.864694264992,10.8638,94.23200000000001,82.91599999999993,16.732999999999993,600.0,4.0,12.0,930.0,120.0,300.0,60.0,1075.0
3.68,2.47,0.014,0.006,0.056,0.23,0.15,1.1,0.0,0.12274999999999997,0.31876,0.13,0.034800000000000025,0.010230000000000008,100.0,10.695,80.166,94.016,10.66,846.0,4.4,10.0,900.0,90.0,310.0,55.0,1250.0
3.91,2.17,0.02,0.06,0.035,0.0,0.0,0.58,0.11,0.009660000000000004,0.014599999999999991,0.006063000000000002,0.0,0.0024800000000000013,125.0,10.695,90.0,91.07700000000001,10.09,731.5365,4.347899999999997,15.015,900.0,120.0,360.0,360.0,953.0
3.91,2.17,0.02,0.06,0.035,0.0,0.0,0.58,0.11,0.009660000000000004,0.014599999999999991,0.006063000000000002,0.0,0.0024800000000000013,125.0,10.695,90.0,91.07700000000001,10.09,731.5365,4.347899999999997,15.015,900.0,120.0,325.0,240.0,1340.0
3.91,2.17,0.02,0.06,0.035,0.0,0.0,0.58,0.11,0.009660000000000004,0.014599999999999991,0.006063000000000002,0.0,0.0024800000000000013,125.0,10.695,90.0,91.07700000000001,10.09,731.5365,4.347899999999997,15.015,900.0,120.0,275.0,120.0,1152.0
3.56,2.35,0.007,0.025,0.047,0.23,0.48,0.51,0.0,0.013630000000000007,0.015479999999999989,0.11053000000000013,0.0,0.0027100000000000015,73.0,12.08,87.0,91.206,10.2,836.0,7.9,16.0,900.0,90.0,300.0,180.0,1148.0
3.6,2.4,0.007,0.022,0.045,0.23,0.0,0.62,0.0,0.01917000000000001,0.016109999999999985,0.015378999999999978,0.0,0.004860000000000003,71.0,12.08,85.0,92.27600000000001,10.16,778.0,8.0,16.0,900.0,90.0,300.0,180.0,1158.0
3.6,2.26,0.004,0.025,0.043,0.24,0.46,0.48,0.0,0.021340000000000012,0.015389999999999985,0.09677800000000009,0.0,0.0027900000000000012,60.0,11.616,87.5,80.708,18.762999999999995,890.0,6.55,16.0,900.0,90.0,300.0,180.0,1152.0
3.57,2.51,0.012,0.031,0.042,0.2,0.0,0.64,0.0,0.019090000000000006,0.016759999999999994,0.007116000000000006,0.0,0.009060000000000007,71.0,12.08,82.5,94.016,10.16,733.0,7.3,16.0,900.0,90.0,300.0,180.0,1151.0
3.51,2.3,0.008,0.02,0.04,0.23,0.0,0.62,0.0,0.010960000000000003,0.014349999999999984,0.007701000000000006,0.0,0.0026500000000000013,88.0,11.99,90.0,91.27600000000001,10.11,750.0,6.48,16.0,900.0,90.0,300.0,180.0,1188.5
3.55,2.68,0.02,0.038,0.033,0.34,0.0,0.62,0.0,0.004260000000000002,0.0,0.0,0.0,0.0,88.0,12.1103,92.5,90.367,10.01,697.0,10.0,16.0,900.0,90.0,300.0,180.0,1273.0
3.72,2.6,0.0,0.0,0.0,0.16,0.0,0.54,0.2,0.026210000000000004,0.01593999999999999,0.0016620000000000007,0.0,0.0023900000000000015,215.0,10.5,90.025,82.7,17.3,644.6932999999999,4.0855999999999995,17.0,860.0,90.0,380.0,5.0,870.0
3.72,2.6,0.0,0.0,0.0,0.16,0.0,0.54,0.2,0.026210000000000004,0.01593999999999999,0.0016620000000000007,0.0,0.0023900000000000015,215.0,10.5,90.025,82.7,17.3,644.6932999999999,4.0855999999999995,17.0,860.0,90.0,380.0,30.0,940.0
3.72,2.6,0.0,0.0,0.0,0.16,0.0,0.54,0.2,0.026210000000000004,0.01593999999999999,0.0016620000000000007,0.0,0.0023900000000000015,215.0,10.5,90.025,82.7,17.3,644.6932999999999,4.0855999999999995,17.0,860.0,90.0,380.0,60.0,951.0
3.72,2.6,0.0,0.0,0.0,0.16,0.0,0.54,0.2,0.026210000000000004,0.01593999999999999,0.0016620000000000007,0.0,0.0023900000000000015,215.0,10.5,90.025,82.7,17.3,644.6932999999999,4.0855999999999995,17.0,860.0,90.0,380.0,120.0,938.0
3.72,2.6,0.0,0.0,0.0,0.16,0.0,0.54,0.2,0.026210000000000004,0.01593999999999999,0.0016620000000000007,0.0,0.0023900000000000015,215.0,10.5,90.025,82.7,17.3,644.6932999999999,4.0855999999999995,17.0,890.0,90.0,380.0,5.0,843.0
3.72,2.6,0.0,0.0,0.0,0.16,0.0,0.54,0.2,0.026210000000000004,0.01593999999999999,0.0016620000000000007,0.0,0.0023900000000000015,215.0,10.5,90.025,82.7,17.3,644.6932999999999,4.0855999999999995,17.0,890.0,90.0,380.0,30.0,960.0
3.72,2.6,0.0,0.0,0.0,0.16,0.0,0.54,0.2,0.026210000000000004,0.01593999999999999,0.0016620000000000007,0.0,0.0023900000000000015,215.0,10.5,90.025,82.7,17.3,644.6932999999999,4.0855999999999995,17.0,890.0,90.0,380.0,60.0,978.0
3.72,2.6,0.0,0.0,0.0,0.16,0.0,0.54,0.2,0.026210000000000004,0.01593999999999999,0.0016620000000000007,0.0,0.0023900000000000015,215.0,10.5,90.025,82.7,17.3,644.6932999999999,4.0855999999999995,17.0,890.0,90.0,380.0,120.0,920.0
3.5,2.7,0.01,0.027,0.1,0.15,1.0,0.54,0.16,0.3000000000000005,1.6964299999999994,0.007827000000000008,0.0,0.010730000000000009,104.07,10.685,79.92,98.43,10.12,741.45,4.260699999999995,21.35,850.0,120.0,380.0,60.0,868.0
3.5,2.7,0.01,0.027,0.1,0.15,1.0,0.54,0.16,0.3000000000000005,1.6964299999999994,0.007827000000000008,0.0,0.010730000000000009,104.07,10.685,79.92,98.43,10.12,741.45,4.260699999999995,21.35,850.0,120.0,380.0,60.0,863.0
3.5,2.7,0.01,0.027,0.1,0.15,1.0,0.54,0.16,0.3000000000000005,1.6964299999999994,0.007827000000000008,0.0,0.010730000000000009,104.07,10.685,79.92,98.43,10.12,741.45,4.260699999999995,21.35,850.0,120.0,380.0,60.0,832.0
3.37,2.32,0.008,0.03,0.039,0.2,1.49,0.54,0.13,0.12274999999999997,0.31867,0.00832200000000001,0.034800000000000025,0.010250000000000007,100.0,10.695,80.302,94.376,10.66,730.98,4.377699999999997,10.0,900.0,240.0,245.0,360.0,1544.0
3.37,2.32,0.008,0.03,0.039,0.2,1.49,0.54,0.13,0.12274999999999997,0.31867,0.00832200000000001,0.034800000000000025,0.010250000000000007,100.0,10.695,80.302,94.376,10.66,730.98,4.377699999999997,10.0,900.0,240.0,245.0,360.0,1458.0
3.37,2.32,0.008,0.03,0.039,0.2,1.49,0.54,0.13,0.12274999999999997,0.31867,0.00832200000000001,0.034800000000000025,0.010250000000000007,100.0,10.695,80.302,94.376,10.66,730.98,4.377699999999997,10.0,900.0,240.0,245.0,360.0,1488.0
3.37,2.32,0.008,0.03,0.039,0.2,1.49,0.54,0.13,0.12274999999999997,0.31867,0.00832200000000001,0.034800000000000025,0.010250000000000007,100.0,10.695,80.302,94.376,10.66,730.98,4.377699999999997,10.0,900.0,240.0,245.0,240.0,1433.0
3.37,2.32,0.008,0.03,0.039,0.2,1.49,0.54,0.13,0.12274999999999997,0.31867,0.00832200000000001,0.034800000000000025,0.010250000000000007,100.0,10.695,80.302,94.376,10.66,730.98,4.377699999999997,10.0,900.0,240.0,245.0,240.0,1328.0
3.37,2.32,0.008,0.03,0.039,0.2,1.49,0.54,0.13,0.12274999999999997,0.31867,0.00832200000000001,0.034800000000000025,0.010250000000000007,100.0,10.695,80.302,94.376,10.66,730.98,4.377699999999997,10.0,900.0,240.0,245.0,240.0,1482.0
3.37,2.32,0.008,0.03,0.039,0.2,1.49,0.54,0.13,0.12274999999999997,0.31867,0.00832200000000001,0.034800000000000025,0.010250000000000007,100.0,10.695,80.302,94.376,10.66,730.98,4.377699999999997,10.0,900.0,240.0,245.0,120.0,1476.0
3.37,2.32,0.008,0.03,0.039,0.2,1.49,0.54,0.13,0.12274999999999997,0.31867,0.00832200000000001,0.034800000000000025,0.010250000000000007,100.0,10.695,80.302,94.376,10.66,730.98,4.377699999999997,10.0,900.0,240.0,245.0,120.0,1362.0
3.37,2.32,0.008,0.03,0.039,0.2,1.49,0.54,0.13,0.12274999999999997,0.31867,0.00832200000000001,0.034800000000000025,0.010250000000000007,100.0,10.695,80.302,94.376,10.66,730.98,4.377699999999997,10.0,900.0,240.0,245.0,60.0,959.0
3.37,2.32,0.008,0.03,0.039,0.2,1.49,0.54,0.13,0.12274999999999997,0.31867,0.00832200000000001,0.034800000000000025,0.010250000000000007,100.0,10.695,80.302,94.376,10.66,730.98,4.377699999999997,10.0,900.0,240.0,245.0,60.0,976.0
3.8,2.7,0.006,0.052,0.07,0.55,0.52,0.8,0.15,0.02110000000000001,0.016719999999999992,0.001358000000000001,0.034800000000000025,0.0023300000000000013,275.0,12.4453,98.19399999999997,90.647,10.75,567.7471999999999,7.7093,12.0,900.0,90.0,400.0,150.0,860.0
3.8,2.7,0.006,0.052,0.07,0.55,0.52,0.8,0.15,0.02110000000000001,0.016719999999999992,0.001358000000000001,0.034800000000000025,0.0023300000000000013,275.0,12.4453,98.19399999999997,90.647,10.75,567.7471999999999,7.7093,12.0,900.0,90.0,400.0,120.0,890.0
3.8,2.7,0.006,0.052,0.07,0.55,0.52,0.8,0.15,0.02110000000000001,0.016719999999999992,0.001358000000000001,0.034800000000000025,0.0023300000000000013,275.0,12.4453,98.19399999999997,90.647,10.75,567.7471999999999,7.7093,12.0,900.0,90.0,400.0,30.0,980.0
3.8,2.7,0.006,0.052,0.07,0.55,0.52,0.8,0.15,0.02110000000000001,0.016719999999999992,0.001358000000000001,0.034800000000000025,0.0023300000000000013,275.0,12.4453,98.19399999999997,90.647,10.75,567.7471999999999,7.7093,12.0,900.0,90.0,400.0,10.0,910.0
3.0,2.5,0.01,0.027,0.058,0.16,0.58,0.75,0.11,0.12224999999999994,0.31867,0.007360000000000011,0.034800000000000025,0.010250000000000007,126.0,10.695,80.302,94.376,10.66,729.99,4.384999999999998,8.04,900.0,120.0,375.0,90.0,998.0
3.3,2.3,0.01,0.027,0.045,0.14,0.54,0.65,0.14,0.014000000000000007,0.015569999999999981,0.0032130000000000023,0.015240000000000009,0.0026600000000000018,161.0,12.084299999999999,99.9,83.39699999999999,15.333999999999996,578.7061999999997,7.000500000000006,16.125,900.0,120.0,375.0,90.0,988.0
3.52,2.62,0.0,0.0,0.0052,0.33,1.72,1.05,0.0,0.011800000000000007,0.014619999999999984,0.0033840000000000025,0.015240000000000009,0.0026600000000000018,150.0,12.419299999999998,99.9,81.99499999999996,15.234000000000002,594.7316166666665,6.861200000000009,25.0,950.0,90.0,360.0,120.0,876.0
3.52,2.62,0.0,0.0,0.0052,0.33,1.72,1.05,0.0,0.011800000000000007,0.014619999999999984,0.0033840000000000025,0.015240000000000009,0.0026600000000000018,150.0,12.419299999999998,99.9,81.99499999999996,15.234000000000002,594.7316166666665,6.861200000000009,25.0,950.0,90.0,330.0,120.0,1050.0
3.52,2.62,0.0,0.0,0.0052,0.33,1.72,1.05,0.0,0.011800000000000007,0.014619999999999984,0.0033840000000000025,0.015240000000000009,0.0026600000000000018,150.0,12.419299999999998,99.9,81.99499999999996,15.234000000000002,594.7316166666665,6.861200000000009,25.0,950.0,90.0,300.0,120.0,1297.0
3.52,2.62,0.0,0.0,0.0052,0.33,1.72,1.05,0.0,0.011800000000000007,0.014619999999999984,0.0033840000000000025,0.015240000000000009,0.0026600000000000018,150.0,12.419299999999998,99.9,81.99499999999996,15.234000000000002,594.7316166666665,6.861200000000009,25.0,900.0,90.0,360.0,120.0,1050.0
3.52,2.62,0.0,0.0,0.0052,0.33,1.72,1.05,0.0,0.011800000000000007,0.014619999999999984,0.0033840000000000025,0.015240000000000009,0.0026600000000000018,150.0,12.419299999999998,99.9,81.99499999999996,15.234000000000002,594.7316166666665,6.861200000000009,25.0,900.0,90.0,300.0,120.0,1102.0
3.52,2.62,0.0,0.0,0.0052,0.33,1.72,1.05,0.0,0.011800000000000007,0.014619999999999984,0.0033840000000000025,0.015240000000000009,0.0026600000000000018,150.0,12.419299999999998,99.9,81.99499999999996,15.234000000000002,594.7316166666665,6.861200000000009,25.0,850.0,90.0,360.0,120.0,1137.0
3.52,2.62,0.0,0.0,0.0052,0.33,1.72,1.05,0.0,0.011800000000000007,0.014619999999999984,0.0033840000000000025,0.015240000000000009,0.0026600000000000018,150.0,12.419299999999998,99.9,81.99499999999996,15.234000000000002,594.7316166666665,6.861200000000009,25.0,850.0,90.0,330.0,120.0,1164.0
3.52,2.62,0.0,0.0,0.0052,0.33,1.72,1.05,0.0,0.011800000000000007,0.014619999999999984,0.0033840000000000025,0.015240000000000009,0.0026600000000000018,150.0,12.419299999999998,99.9,81.99499999999996,15.234000000000002,594.7316166666665,6.861200000000009,25.0,850.0,90.0,300.0,120.0,1184.0
