Repository: akbuchowicz/foundry-project

# Application of AutoGluon to foundry data
This project was prepared as part of the research workshop in winter semester 2023/2024. The task was to deploy two machine learning models to predict two chosen variables from a dataset describing the properties of cast iron samples. The chosen variables were:
* Charpy impact strength [J]
* Rm [MPa]

File: dane-żeliwo-ADI/data_3.csv (part 2 of 2)
C [%],Si [%],S [%],P [%],Mg [%],Mn [%],Ni [%],Cu [%],Mo [%],Cr [%],Al [%],Sn [%],B [%],V [%],Graphite emission [mm-2],Graphite emission share [%],Nodularity [%],Perlite share [%],Ferrite share [%],Rm [MPa] (as cast),A5 [%]     (as cast),Min wall thickness [mm],Austenitization temp [C],Austenitization time [min.],Isothermal process temp [C],Isothermal process time [min.],y_C
3.45,3.22,0.014,0.03,0.045,0.27,0.0,0.07,0.0,0.0,0.0,0.0,0.0,0.0,158.43833333333333,11.366,87.80599999999998,82.63800000000003,21.37999999999998,556.5343999999999,4.920799999999998,13.0,900.0,60.0,370.0,60.0,138.0
3.45,3.22,0.014,0.03,0.045,0.27,0.0,0.07,0.0,0.0,0.0,0.0,0.0,0.0,158.43833333333333,11.366,87.80599999999998,82.63800000000003,21.37999999999998,556.5343999999999,4.920799999999998,13.0,900.0,60.0,370.0,60.0,112.0
3.45,3.22,0.014,0.03,0.045,0.27,0.0,0.07,0.0,0.0,0.0,0.0,0.0,0.0,158.43833333333333,11.366,87.80599999999998,82.63800000000003,21.37999999999998,556.5343999999999,4.920799999999998,13.0,900.0,60.0,370.0,60.0,134.0
3.45,3.22,0.014,0.03,0.045,0.27,0.0,0.07,0.0,0.0,0.0,0.0,0.0,0.0,158.43833333333333,11.366,87.80599999999998,82.63800000000003,21.37999999999998,556.5343999999999,4.920799999999998,13.0,915.0,60.0,280.0,90.0,50.0
3.45,3.22,0.014,0.03,0.045,0.27,0.0,0.07,0.0,0.0,0.0,0.0,0.0,0.0,158.43833333333333,11.366,87.80599999999998,82.63800000000003,21.37999999999998,556.5343999999999,4.920799999999998,13.0,915.0,60.0,280.0,90.0,60.0
3.45,3.22,0.014,0.03,0.045,0.27,0.0,0.07,0.0,0.0,0.0,0.0,0.0,0.0,158.43833333333333,11.366,87.80599999999998,82.63800000000003,21.37999999999998,556.5343999999999,4.920799999999998,13.0,915.0,60.0,280.0,90.0,62.0
3.45,3.22,0.014,0.03,0.045,0.27,0.0,0.07,0.0,0.0,0.0,0.0,0.0,0.0,158.43833333333333,11.366,87.80599999999998,82.63800000000003,21.37999999999998,556.5343999999999,4.920799999999998,13.0,915.0,60.0,280.0,90.0,64.0
3.45,3.22,0.014,0.03,0.045,0.27,0.0,0.07,0.0,0.0,0.0,0.0,0.0,0.0,158.43833333333333,11.366,87.80599999999998,82.63800000000003,21.37999999999998,556.5343999999999,4.920799999999998,13.0,915.0,60.0,280.0,90.0,65.0
3.45,3.22,0.014,0.03,0.045,0.27,0.0,0.07,0.0,0.0,0.0,0.0,0.0,0.0,158.43833333333333,11.366,87.80599999999998,82.63800000000003,21.37999999999998,556.5343999999999,4.920799999999998,13.0,915.0,60.0,280.0,90.0,65.0
3.45,3.22,0.014,0.03,0.045,0.27,0.0,0.07,0.0,0.0,0.0,0.0,0.0,0.0,158.43833333333333,11.366,87.80599999999998,82.63800000000003,21.37999999999998,556.5343999999999,4.920799999999998,13.0,915.0,60.0,280.0,90.0,68.0
3.45,3.22,0.014,0.03,0.045,0.27,0.0,0.07,0.0,0.0,0.0,0.0,0.0,0.0,158.43833333333333,11.366,87.80599999999998,82.63800000000003,21.37999999999998,556.5343999999999,4.920799999999998,13.0,915.0,60.0,280.0,90.0,69.0
3.45,3.22,0.014,0.03,0.045,0.27,0.0,0.07,0.0,0.0,0.0,0.0,0.0,0.0,158.43833333333333,11.366,87.80599999999998,82.63800000000003,21.37999999999998,556.5343999999999,4.920799999999998,13.0,915.0,60.0,280.0,90.0,69.0
3.45,3.22,0.014,0.03,0.045,0.27,0.0,0.07,0.0,0.0,0.0,0.0,0.0,0.0,158.43833333333333,11.366,87.80599999999998,82.63800000000003,21.37999999999998,556.5343999999999,4.920799999999998,13.0,915.0,60.0,280.0,90.0,69.0
3.45,3.22,0.014,0.03,0.045,0.27,0.0,0.07,0.0,0.0,0.0,0.0,0.0,0.0,158.43833333333333,11.366,87.80599999999998,82.63800000000003,21.37999999999998,556.5343999999999,4.920799999999998,13.0,915.0,60.0,280.0,90.0,70.0
3.45,3.22,0.014,0.03,0.045,0.27,0.0,0.07,0.0,0.0,0.0,0.0,0.0,0.0,158.43833333333333,11.366,87.80599999999998,82.63800000000003,21.37999999999998,556.5343999999999,4.920799999999998,75.0,915.0,60.0,280.0,90.0,20.0
3.45,3.22,0.014,0.03,0.045,0.27,0.0,0.07,0.0,0.0,0.0,0.0,0.0,0.0,158.43833333333333,11.366,87.80599999999998,82.63800000000003,21.37999999999998,556.5343999999999,4.920799999999998,75.0,915.0,60.0,280.0,90.0,28.0
3.45,3.22,0.014,0.03,0.045,0.27,0.0,0.07,0.0,0.0,0.0,0.0,0.0,0.0,158.43833333333333,11.366,87.80599999999998,82.63800000000003,21.37999999999998,556.5343999999999,4.920799999999998,75.0,915.0,60.0,280.0,90.0,30.0
3.45,3.22,0.014,0.03,0.045,0.27,0.0,0.07,0.0,0.0,0.0,0.0,0.0,0.0,158.43833333333333,11.366,87.80599999999998,82.63800000000003,21.37999999999998,556.5343999999999,4.920799999999998,75.0,915.0,60.0,280.0,90.0,32.0
3.45,3.22,0.014,0.03,0.045,0.27,0.0,0.07,0.0,0.0,0.0,0.0,0.0,0.0,158.43833333333333,11.366,87.80599999999998,82.63800000000003,21.37999999999998,556.5343999999999,4.920799999999998,75.0,915.0,60.0,280.0,90.0,35.0
3.45,3.22,0.014,0.03,0.045,0.27,0.0,0.07,0.0,0.0,0.0,0.0,0.0,0.0,158.43833333333333,11.366,87.80599999999998,82.63800000000003,21.37999999999998,556.5343999999999,4.920799999999998,75.0,915.0,60.0,280.0,90.0,38.0
3.45,3.22,0.014,0.03,0.045,0.27,0.0,0.07,0.0,0.0,0.0,0.0,0.0,0.0,158.43833333333333,11.366,87.80599999999998,82.63800000000003,21.37999999999998,556.5343999999999,4.920799999999998,75.0,915.0,60.0,280.0,90.0,40.0
3.45,3.22,0.014,0.03,0.045,0.27,0.0,0.07,0.0,0.0,0.0,0.0,0.0,0.0,158.43833333333333,11.366,87.80599999999998,82.63800000000003,21.37999999999998,556.5343999999999,4.920799999999998,75.0,915.0,60.0,280.0,90.0,42.0
3.45,3.22,0.014,0.03,0.045,0.27,0.0,0.07,0.0,0.0,0.0,0.0,0.0,0.0,158.43833333333333,11.366,87.80599999999998,82.63800000000003,21.37999999999998,556.5343999999999,4.920799999999998,75.0,915.0,60.0,280.0,90.0,48.0
3.45,3.22,0.014,0.03,0.045,0.27,0.0,0.07,0.0,0.0,0.0,0.0,0.0,0.0,158.43833333333333,11.366,87.80599999999998,82.63800000000003,21.37999999999998,556.5343999999999,4.920799999999998,75.0,915.0,60.0,280.0,90.0,58.0
3.45,3.22,0.014,0.03,0.045,0.27,0.0,0.07,0.0,0.0,0.0,0.0,0.0,0.0,158.43833333333333,11.366,87.80599999999998,82.63800000000003,21.37999999999998,556.5343999999999,4.920799999999998,75.0,915.0,60.0,280.0,90.0,66.0
3.56,2.68,0.006,0.03,0.0305,0.29,0.0,0.87,0.25,0.0,0.0,0.0,0.0,0.0,134.5416574074074,10.065400000000006,98.34899999999998,88.31099999999996,22.71199999999999,654.0,4.0,19.575,910.0,90.0,350.0,90.0,21.0
3.56,2.68,0.006,0.03,0.0305,0.29,0.0,0.87,0.25,0.0,0.0,0.0,0.0,0.0,134.5416574074074,10.065400000000006,98.34899999999998,88.31099999999996,22.71199999999999,654.0,4.0,19.575,910.0,90.0,370.0,90.0,21.0
3.56,2.68,0.006,0.03,0.0305,0.29,0.0,0.87,0.25,0.0,0.0,0.0,0.0,0.0,134.5416574074074,10.065400000000006,98.34899999999998,88.31099999999996,22.71199999999999,654.0,4.0,19.575,910.0,90.0,390.0,90.0,21.0
3.56,2.68,0.006,0.03,0.0305,0.29,0.0,0.87,0.25,0.0,0.0,0.0,0.0,0.0,134.5416574074074,10.065400000000006,98.34899999999998,88.31099999999996,22.71199999999999,654.0,4.0,19.575,910.0,90.0,410.0,90.0,21.0
3.41,2.35,0.015,0.02,0.053,0.18,2.75,0.02,0.0,0.01,0.0,0.0,0.0,0.0,566.0,9.53,92.5,80.47499999999992,22.443000000000005,594.1870999999999,5.373300000000001,26.2136116838488,840.0,60.0,375.0,45.0,14.7
3.41,2.35,0.015,0.02,0.053,0.18,2.75,0.02,0.0,0.01,0.0,0.0,0.0,0.0,566.0,9.53,92.5,80.47499999999992,22.443000000000005,594.1870999999999,5.373300000000001,26.2136116838488,840.0,60.0,375.0,45.0,10.1
3.45,2.6,0.01,0.01,0.04,0.3,5.0,1.0,0.15,0.02647000000000002,0.0,0.0,0.0,0.0,120.0,10.459799999999996,100.0,99.26,18.516999999999996,597.5905000000001,4.059299999999999,21.48,920.0,60.0,360.0,90.0,140.0
3.45,2.6,0.01,0.01,0.04,0.3,5.0,1.0,0.15,0.02647000000000002,0.0,0.0,0.0,0.0,120.0,10.459799999999996,100.0,99.26,18.516999999999996,597.5905000000001,4.059299999999999,21.48,920.0,60.0,360.0,90.0,130.0
3.45,2.6,0.01,0.01,0.04,0.3,5.0,1.0,0.15,0.02647000000000002,0.0,0.0,0.0,0.0,120.0,10.459799999999996,100.0,99.26,18.516999999999996,597.5905000000001,4.059299999999999,21.48,920.0,60.0,360.0,90.0,100.0
3.52,3.21,0.02,0.02,0.04,0.46,0.04,0.94,0.15,0.10888999999999999,0.001,0.0,0.0,0.0,120.0,8.895999999999988,100.0,39.577999999999996,48.89300000000001,602.8420000000002,6.106399999999999,36.1858823234594,900.0,60.0,360.0,60.0,124.0
3.57,2.6,0.007,0.01,0.05,0.47,1.6,0.6,0.03,0.04,0.0007200000000000004,0.0,0.0,0.0,105.0,10.723699999999994,80.0,42.632999999999996,53.18900000000001,594.1255000000001,6.5283000000000015,18.295,900.0,90.0,235.0,480.0,25.0
3.57,2.6,0.007,0.01,0.05,0.47,1.6,0.6,0.03,0.04,0.0007200000000000004,0.0,0.0,0.0,105.0,10.723699999999994,80.0,42.632999999999996,53.18900000000001,594.1255000000001,6.5283000000000015,18.295,900.0,90.0,235.0,360.0,22.0
3.57,2.6,0.007,0.01,0.05,0.47,1.6,0.6,0.03,0.04,0.0007200000000000004,0.0,0.0,0.0,105.0,10.723699999999994,80.0,42.632999999999996,53.18900000000001,594.1255000000001,6.5283000000000015,18.295,900.0,90.0,235.0,240.0,10.0
3.57,2.6,0.007,0.01,0.05,0.47,1.6,0.6,0.03,0.04,0.0007200000000000004,0.0,0.0,0.0,105.0,10.723699999999994,80.0,42.632999999999996,53.18900000000001,594.1255000000001,6.5283000000000015,18.295,900.0,90.0,375.0,120.0,75.0
3.57,2.6,0.007,0.01,0.05,0.47,1.6,0.6,0.03,0.04,0.0007200000000000004,0.0,0.0,0.0,105.0,10.723699999999994,80.0,42.632999999999996,53.18900000000001,594.1255000000001,6.5283000000000015,18.295,900.0,90.0,375.0,240.0,80.0
3.57,2.6,0.007,0.01,0.05,0.47,1.6,0.6,0.03,0.04,0.0007200000000000004,0.0,0.0,0.0,105.0,10.723699999999994,80.0,42.632999999999996,53.18900000000001,594.1255000000001,6.5283000000000015,18.295,900.0,90.0,375.0,360.0,50.0
3.6,2.5,0.014,0.014,0.066,0.28,0.0,0.45,0.0,0.04,0.0,0.0,0.0,0.0,77.0,12.184899999999997,80.69900000000001,75.76500000000006,11.083999999999998,589.5787000000001,5.327600000000001,28.238000000000003,900.0,120.0,300.0,60.0,32.0
3.6,2.5,0.014,0.014,0.066,0.28,0.0,0.45,0.0,0.04,0.0,0.0,0.0,0.0,77.0,12.184899999999997,80.69900000000001,75.76500000000006,11.083999999999998,589.5787000000001,5.327600000000001,28.238000000000003,900.0,120.0,300.0,120.0,60.0
3.6,2.5,0.014,0.014,0.066,0.28,0.0,0.45,0.0,0.04,0.0,0.0,0.0,0.0,77.0,12.184899999999997,80.69900000000001,75.76500000000006,11.083999999999998,589.5787000000001,5.327600000000001,28.238000000000003,900.0,120.0,300.0,180.0,65.0
3.6,2.5,0.014,0.014,0.066,0.28,0.0,0.45,0.0,0.04,0.0,0.0,0.0,0.0,77.0,12.184899999999997,80.69900000000001,75.76500000000006,11.083999999999998,589.5787000000001,5.327600000000001,28.238000000000003,900.0,120.0,300.0,240.0,30.0
3.6,2.5,0.014,0.014,0.066,0.28,0.0,0.45,0.0,0.04,0.0,0.0,0.0,0.0,77.0,12.184899999999997,80.69900000000001,75.76500000000006,11.083999999999998,589.5787000000001,5.327600000000001,28.238000000000003,900.0,120.0,350.0,60.0,72.0
3.6,2.5,0.014,0.014,0.066,0.28,0.0,0.45,0.0,0.04,0.0,0.0,0.0,0.0,77.0,12.184899999999997,80.69900000000001,75.76500000000006,11.083999999999998,589.5787000000001,5.327600000000001,28.238000000000003,900.0,120.0,350.0,120.0,105.0
3.6,2.5,0.014,0.014,0.066,0.28,0.0,0.45,0.0,0.04,0.0,0.0,0.0,0.0,77.0,12.184899999999997,80.69900000000001,75.76500000000006,11.083999999999998,589.5787000000001,5.327600000000001,28.238000000000003,900.0,120.0,350.0,180.0,90.0
3.6,2.5,0.014,0.014,0.066,0.28,0.0,0.45,0.0,0.04,0.0,0.0,0.0,0.0,77.0,12.184899999999997,80.69900000000001,75.76500000000006,11.083999999999998,589.5787000000001,5.327600000000001,28.238000000000003,900.0,120.0,350.0,240.0,75.0
3.6,2.5,0.014,0.014,0.066,0.28,0.0,0.45,0.0,0.04,0.0,0.0,0.0,0.0,77.0,12.184899999999997,80.69900000000001,75.76500000000006,11.083999999999998,589.5787000000001,5.327600000000001,28.238000000000003,900.0,120.0,400.0,60.0,74.0
3.6,2.5,0.014,0.014,0.066,0.28,0.0,0.45,0.0,0.04,0.0,0.0,0.0,0.0,77.0,12.184899999999997,80.69900000000001,75.76500000000006,11.083999999999998,589.5787000000001,5.327600000000001,28.238000000000003,900.0,120.0,400.0,120.0,87.0
3.6,2.5,0.014,0.014,0.066,0.28,0.0,0.45,0.0,0.04,0.0,0.0,0.0,0.0,77.0,12.184899999999997,80.69900000000001,75.76500000000006,11.083999999999998,589.5787000000001,5.327600000000001,28.238000000000003,900.0,120.0,400.0,180.0,45.0
3.6,2.5,0.014,0.014,0.066,0.28,0.0,0.45,0.0,0.04,0.0,0.0,0.0,0.0,77.0,12.184899999999997,80.69900000000001,75.76500000000006,11.083999999999998,589.5787000000001,5.327600000000001,28.238000000000003,900.0,120.0,400.0,240.0,20.0
3.73,2.55,0.023,0.045,0.044,0.3,1.25,1.03,0.18,0.032,0.0,0.0,0.0,0.0,100.6,8.8,95.2,87.59799999999997,13.025,591.0250000000001,5.969899999999999,14.38,900.0,60.0,300.0,60.0,47.0
3.73,2.55,0.023,0.045,0.044,0.3,1.25,1.03,0.18,0.032,0.0,0.0,0.0,0.0,100.6,8.8,95.2,87.59799999999997,13.025,591.0250000000001,5.969899999999999,14.38,900.0,60.0,300.0,60.0,48.0
3.73,2.55,0.023,0.045,0.044,0.3,1.25,1.03,0.18,0.032,0.0,0.0,0.0,0.0,100.6,8.8,95.2,87.59799999999997,13.025,591.0250000000001,5.969899999999999,14.38,900.0,60.0,300.0,60.0,49.0
3.73,2.55,0.023,0.045,0.044,0.3,1.25,1.03,0.18,0.032,0.0,0.0,0.0,0.0,100.6,8.8,95.2,87.59799999999997,13.025,591.0250000000001,5.969899999999999,14.38,900.0,60.0,300.0,60.0,42.0
3.73,2.55,0.023,0.045,0.044,0.3,1.25,1.03,0.18,0.032,0.0,0.0,0.0,0.0,100.6,8.8,95.2,87.59799999999997,13.025,591.0250000000001,5.969899999999999,14.38,900.0,60.0,300.0,60.0,58.0
3.73,2.55,0.023,0.045,0.044,0.3,1.25,1.03,0.18,0.032,0.0,0.0,0.0,0.0,100.6,8.8,95.2,87.59799999999997,13.025,591.0250000000001,5.969899999999999,14.38,900.0,60.0,300.0,60.0,72.0
3.73,2.55,0.023,0.045,0.044,0.3,1.25,1.03,0.18,0.032,0.0,0.0,0.0,0.0,100.6,8.8,95.2,87.59799999999997,13.025,591.0250000000001,5.969899999999999,14.38,900.0,60.0,300.0,60.0,74.0
3.73,2.55,0.023,0.045,0.044,0.3,1.25,1.03,0.18,0.032,0.0,0.0,0.0,0.0,100.6,8.8,95.2,87.59799999999997,13.025,591.0250000000001,5.969899999999999,14.38,900.0,60.0,300.0,60.0,76.0
3.73,2.55,0.023,0.045,0.044,0.3,1.25,1.03,0.18,0.032,0.0,0.0,0.0,0.0,100.6,8.8,95.2,87.59799999999997,13.025,591.0250000000001,5.969899999999999,14.38,900.0,60.0,300.0,60.0,90.0
3.73,2.55,0.023,0.045,0.044,0.3,1.25,1.03,0.18,0.032,0.0,0.0,0.0,0.0,100.6,8.8,95.2,87.59799999999997,13.025,591.0250000000001,5.969899999999999,14.38,900.0,60.0,300.0,60.0,98.0
3.73,2.55,0.023,0.045,0.044,0.3,1.25,1.03,0.18,0.032,0.0,0.0,0.0,0.0,100.6,8.8,95.2,87.59799999999997,13.025,591.0250000000001,5.969899999999999,14.38,900.0,60.0,300.0,60.0,108.0
3.73,2.55,0.023,0.045,0.044,0.3,1.25,1.03,0.18,0.032,0.0,0.0,0.0,0.0,100.6,8.8,95.2,87.59799999999997,13.025,591.0250000000001,5.969899999999999,14.38,900.0,60.0,300.0,60.0,92.0
3.73,2.55,0.023,0.045,0.044,0.3,1.25,1.03,0.18,0.032,0.0,0.0,0.0,0.0,100.6,8.8,95.2,87.59799999999997,13.025,591.0250000000001,5.969899999999999,14.38,900.0,60.0,300.0,60.0,102.0
3.73,2.55,0.023,0.045,0.044,0.3,1.25,1.03,0.18,0.032,0.0,0.0,0.0,0.0,100.6,8.8,95.2,87.59799999999997,13.025,591.0250000000001,5.969899999999999,14.38,900.0,60.0,300.0,60.0,106.0
3.73,2.55,0.023,0.045,0.044,0.3,1.25,1.03,0.18,0.032,0.0,0.0,0.0,0.0,100.6,8.8,95.2,87.59799999999997,13.025,591.0250000000001,5.969899999999999,14.38,900.0,60.0,300.0,60.0,108.0
3.73,2.55,0.023,0.045,0.044,0.3,1.25,1.03,0.18,0.032,0.0,0.0,0.0,0.0,100.6,8.8,95.2,87.59799999999997,13.025,591.0250000000001,5.969899999999999,14.38,900.0,60.0,300.0,60.0,106.0
3.73,2.55,0.023,0.045,0.044,0.3,1.25,1.03,0.18,0.032,0.0,0.0,0.0,0.0,100.6,8.8,95.2,87.59799999999997,13.025,591.0250000000001,5.969899999999999,14.38,900.0,60.0,300.0,60.0,108.0
3.73,2.55,0.023,0.045,0.044,0.3,1.25,1.03,0.18,0.032,0.0,0.0,0.0,0.0,100.6,8.8,95.2,87.59799999999997,13.025,591.0250000000001,5.969899999999999,14.38,900.0,60.0,300.0,60.0,110.0
3.73,2.55,0.023,0.045,0.044,0.3,1.25,1.03,0.18,0.032,0.0,0.0,0.0,0.0,100.6,8.8,95.2,87.59799999999997,13.025,591.0250000000001,5.969899999999999,14.38,900.0,60.0,300.0,60.0,112.0
3.73,2.55,0.023,0.045,0.044,0.3,1.25,1.03,0.18,0.032,0.0,0.0,0.0,0.0,155.3,9.6,96.3,85.38599999999995,18.864999999999988,544.6619999999999,6.241200000000001,14.56,900.0,60.0,365.0,60.0,12.0
3.73,2.55,0.023,0.045,0.044,0.3,1.25,1.03,0.18,0.032,0.0,0.0,0.0,0.0,155.3,9.6,96.3,85.38599999999995,18.864999999999988,544.6619999999999,6.241200000000001,14.56,900.0,60.0,365.0,60.0,16.0
3.73,2.55,0.023,0.045,0.044,0.3,1.25,1.03,0.18,0.032,0.0,0.0,0.0,0.0,155.3,9.6,96.3,85.38599999999995,18.864999999999988,544.6619999999999,6.241200000000001,14.56,900.0,60.0,365.0,60.0,20.0
3.73,2.55,0.023,0.045,0.044,0.3,1.25,1.03,0.18,0.032,0.0,0.0,0.0,0.0,155.3,9.6,96.3,85.38599999999995,18.864999999999988,544.6619999999999,6.241200000000001,14.56,900.0,60.0,365.0,60.0,21.0
3.73,2.55,0.023,0.045,0.044,0.3,1.25,1.03,0.18,0.032,0.0,0.0,0.0,0.0,155.3,9.6,96.3,85.38599999999995,18.864999999999988,544.6619999999999,6.241200000000001,14.56,900.0,60.0,365.0,60.0,22.0
3.73,2.55,0.023,0.045,0.044,0.3,1.25,1.03,0.18,0.032,0.0,0.0,0.0,0.0,155.3,9.6,96.3,85.38599999999995,18.864999999999988,544.6619999999999,6.241200000000001,14.56,900.0,60.0,365.0,60.0,24.0
3.73,2.55,0.023,0.045,0.044,0.3,1.25,1.03,0.18,0.032,0.0,0.0,0.0,0.0,155.3,9.6,96.3,85.38599999999995,18.864999999999988,544.6619999999999,6.241200000000001,14.56,900.0,60.0,365.0,60.0,28.0
3.73,2.55,0.023,0.045,0.044,0.3,1.25,1.03,0.18,0.032,0.0,0.0,0.0,0.0,155.3,9.6,96.3,85.38599999999995,18.864999999999988,544.6619999999999,6.241200000000001,14.56,900.0,60.0,365.0,60.0,28.0
3.73,2.55,0.023,0.045,0.044,0.3,1.25,1.03,0.18,0.032,0.0,0.0,0.0,0.0,155.3,9.6,96.3,85.38599999999995,18.864999999999988,544.6619999999999,6.241200000000001,14.56,900.0,60.0,365.0,60.0,29.0
3.73,2.55,0.023,0.045,0.044,0.3,1.25,1.03,0.18,0.032,0.0,0.0,0.0,0.0,155.3,9.6,96.3,85.38599999999995,18.864999999999988,544.6619999999999,6.241200000000001,14.56,900.0,60.0,365.0,60.0,36.0
3.73,2.55,0.023,0.045,0.044,0.3,1.25,1.03,0.18,0.032,0.0,0.0,0.0,0.0,155.3,9.6,96.3,85.38599999999995,18.864999999999988,544.6619999999999,6.241200000000001,14.56,900.0,60.0,365.0,60.0,38.0
3.73,2.55,0.023,0.045,0.044,0.3,1.25,1.03,0.18,0.032,0.0,0.0,0.0,0.0,155.3,9.6,96.3,85.38599999999995,18.864999999999988,544.6619999999999,6.241200000000001,14.56,900.0,60.0,365.0,60.0,40.0
3.73,2.55,0.023,0.045,0.044,0.3,1.25,1.03,0.18,0.032,0.0,0.0,0.0,0.0,155.3,9.6,96.3,85.38599999999995,18.864999999999988,544.6619999999999,6.241200000000001,14.56,900.0,60.0,365.0,60.0,41.0
3.73,2.55,0.023,0.045,0.044,0.3,1.25,1.03,0.18,0.032,0.0,0.0,0.0,0.0,155.3,9.6,96.3,85.38599999999995,18.864999999999988,544.6619999999999,6.241200000000001,14.56,900.0,60.0,365.0,60.0,44.0
3.73,2.55,0.023,0.045,0.044,0.3,1.25,1.03,0.18,0.032,0.0,0.0,0.0,0.0,155.3,9.6,96.3,85.38599999999995,18.864999999999988,544.6619999999999,6.241200000000001,14.56,900.0,60.0,365.0,60.0,45.0
3.73,2.55,0.023,0.045,0.044,0.3,1.25,1.03,0.18,0.032,0.0,0.0,0.0,0.0,155.3,9.6,96.3,85.38599999999995,18.864999999999988,544.6619999999999,6.241200000000001,14.56,900.0,60.0,365.0,60.0,47.0
3.73,2.55,0.023,0.045,0.044,0.3,1.25,1.03,0.18,0.032,0.0,0.0,0.0,0.0,155.3,9.6,96.3,85.38599999999995,18.864999999999988,544.6619999999999,6.241200000000001,14.56,900.0,60.0,365.0,60.0,42.0
3.73,2.55,0.023,0.045,0.044,0.3,1.25,1.03,0.18,0.032,0.0,0.0,0.0,0.0,155.3,9.6,96.3,85.38599999999995,18.864999999999988,544.6619999999999,6.241200000000001,14.56,900.0,60.0,365.0,60.0,47.0
3.73,2.55,0.023,0.045,0.044,0.3,1.25,1.03,0.18,0.032,0.0,0.0,0.0,0.0,155.3,9.6,96.3,85.38599999999995,18.864999999999988,544.6619999999999,6.241200000000001,14.56,900.0,60.0,365.0,60.0,48.0
3.6,2.5,0.014,0.01,0.066,0.28,0.0,0.45,0.0,0.04,0.0,0.0,0.0,0.0,78.89,12.184899999999997,80.69900000000001,75.47600000000006,11.083999999999998,589.5787000000001,5.327600000000001,28.238000000000003,900.0,120.0,350.0,60.0,85.0
3.6,2.5,0.014,0.01,0.066,0.28,0.0,0.45,0.0,0.04,0.0,0.0,0.0,0.0,78.89,12.184899999999997,80.69900000000001,75.47600000000006,11.083999999999998,589.5787000000001,5.327600000000001,28.238000000000003,900.0,120.0,350.0,120.0,110.0
3.6,2.5,0.014,0.01,0.066,0.28,0.0,0.45,0.0,0.04,0.0,0.0,0.0,0.0,78.89,12.184899999999997,80.69900000000001,75.47600000000006,11.083999999999998,589.5787000000001,5.327600000000001,28.238000000000003,900.0,120.0,350.0,180.0,108.5
3.6,2.5,0.014,0.01,0.066,0.28,0.0,0.45,0.0,0.04,0.0,0.0,0.0,0.0,78.89,12.184899999999997,80.69900000000001,75.47600000000006,11.083999999999998,589.5787000000001,5.327600000000001,28.238000000000003,900.0,120.0,350.0,240.0,100.0
3.6,2.5,0.014,0.01,0.066,0.28,0.0,0.45,0.0,0.04,0.0,0.0,0.0,0.0,78.89,12.184899999999997,80.69900000000001,75.47600000000006,11.083999999999998,589.5787000000001,5.327600000000001,28.238000000000003,900.0,120.0,350.0,360.0,90.0
3.07,2.15,0.014,0.01,0.066,0.26,1.5,1.6,0.0,0.04,0.0,0.0,0.0,0.0,120.73555610733052,10.060999999999998,97.773,98.98,18.17299999999999,602.8951000000001,4.872499999999999,24.674000000000007,900.0,120.0,350.0,60.0,41.0
3.07,2.15,0.014,0.01,0.066,0.26,1.5,1.6,0.0,0.04,0.0,0.0,0.0,0.0,120.73555610733052,10.060999999999998,97.773,98.98,18.17299999999999,602.8951000000001,4.872499999999999,24.674000000000007,900.0,120.0,350.0,120.0,119.0
3.07,2.15,0.014,0.01,0.066,0.26,1.5,1.6,0.0,0.04,0.0,0.0,0.0,0.0,120.73555610733052,10.060999999999998,97.773,98.98,18.17299999999999,602.8951000000001,4.872499999999999,24.674000000000007,900.0,120.0,350.0,180.0,121.0
3.07,2.15,0.014,0.01,0.066,0.26,1.5,1.6,0.0,0.04,0.0,0.0,0.0,0.0,120.73555610733052,10.060999999999998,97.773,98.98,18.17299999999999,602.8951000000001,4.872499999999999,24.674000000000007,900.0,120.0,350.0,240.0,105.0
3.07,2.15,0.014,0.01,0.066,0.26,1.5,1.6,0.0,0.04,0.0,0.0,0.0,0.0,120.73555610733052,10.060999999999998,97.773,98.98,18.17299999999999,602.8951000000001,4.872499999999999,24.674000000000007,900.0,120.0,350.0,360.0,50.0
3.69,2.6,0.005,0.016,0.064,0.36,0.52,0.29,0.15,0.026540000000000008,0.0008800000000000005,0.0,0.0,0.0,300.0,10.5087,84.983,84.42699999999999,13.880999999999997,549.6698000000001,6.907700000000005,2.0,900.0,30.0,350.0,10.0,40.0
3.69,2.6,0.005,0.016,0.064,0.36,0.52,0.29,0.15,0.026540000000000008,0.0008800000000000005,0.0,0.0,0.0,180.0,10.5021,85.58599999999998,84.279,14.533999999999997,553.8967,6.916700000000004,4.0,900.0,30.0,350.0,10.0,50.0
3.69,2.6,0.005,0.016,0.064,0.36,0.52,0.29,0.15,0.026540000000000008,0.0008800000000000005,0.0,0.0,0.0,165.0,10.5471,85.56599999999999,84.29400000000001,14.528999999999998,555.0846,6.943200000000004,6.0,900.0,30.0,350.0,10.0,85.0
3.69,2.6,0.005,0.016,0.064,0.36,0.52,0.29,0.15,0.026540000000000008,0.0008800000000000005,0.0,0.0,0.0,115.0,10.267699999999996,85.95599999999999,83.86599999999997,13.770999999999999,605.9591000000001,6.0005999999999995,8.0,900.0,30.0,350.0,10.0,95.0
3.69,2.6,0.005,0.016,0.064,0.36,0.52,0.29,0.15,0.026540000000000008,0.0008800000000000005,0.0,0.0,0.0,300.0,10.5087,84.983,84.42699999999999,13.880999999999997,549.6698000000001,6.907700000000005,2.0,900.0,30.0,400.0,30.0,90.0
3.69,2.6,0.005,0.016,0.064,0.36,0.52,0.29,0.15,0.026540000000000008,0.0008800000000000005,0.0,0.0,0.0,180.0,10.5021,85.58599999999998,84.279,14.533999999999997,553.8967,6.916700000000004,4.0,900.0,30.0,400.0,30.0,100.0
3.69,2.6,0.005,0.016,0.064,0.36,0.52,0.29,0.15,0.026540000000000008,0.0008800000000000005,0.0,0.0,0.0,165.0,10.5471,85.56599999999999,84.29400000000001,14.528999999999998,555.0846,6.943200000000004,6.0,900.0,30.0,400.0,30.0,110.0
3.69,2.6,0.005,0.016,0.064,0.36,0.52,0.29,0.15,0.026540000000000008,0.0008800000000000005,0.0,0.0,0.0,115.0,10.267699999999996,85.95599999999999,83.86599999999997,13.770999999999999,605.9591000000001,6.0005999999999995,8.0,900.0,30.0,400.0,30.0,120.0
3.64,2.49,0.014,0.014,0.045,0.3,0.0,0.46,0.0,0.0,0.0,0.0,0.0,0.0,70.0,13.0,85.17399999999999,90.0,10.0,646.9540000000002,7.604199999999994,18.320999999999998,900.0,120.0,300.0,60.0,52.6
3.64,2.49,0.014,0.014,0.045,0.3,0.0,0.46,0.0,0.0,0.0,0.0,0.0,0.0,70.0,13.0,85.17399999999999,90.0,10.0,646.9540000000002,7.604199999999994,18.320999999999998,900.0,120.0,300.0,120.0,59.7
3.64,2.49,0.014,0.014,0.045,0.3,0.0,0.46,0.0,0.0,0.0,0.0,0.0,0.0,70.0,13.0,85.17399999999999,90.0,10.0,646.9540000000002,7.604199999999994,18.320999999999998,900.0,120.0,300.0,180.0,76.9
3.64,2.49,0.014,0.014,0.045,0.3,0.0,0.46,0.0,0.0,0.0,0.0,0.0,0.0,70.0,13.0,85.17399999999999,90.0,10.0,646.9540000000002,7.604199999999994,18.320999999999998,900.0,120.0,300.0,240.0,71.6
3.64,2.49,0.014,0.014,0.045,0.3,0.0,0.46,0.0,0.0,0.0,0.0,0.0,0.0,70.0,13.0,85.17399999999999,90.0,10.0,646.9540000000002,7.604199999999994,18.320999999999998,900.0,120.0,300.0,360.0,2.7
3.64,2.49,0.014,0.014,0.045,0.3,0.0,0.46,0.0,0.0,0.0,0.0,0.0,0.0,70.0,13.0,85.17399999999999,90.0,10.0,646.9540000000002,7.604199999999994,18.320999999999998,900.0,120.0,350.0,60.0,85.6
3.64,2.49,0.014,0.014,0.045,0.3,0.0,0.46,0.0,0.0,0.0,0.0,0.0,0.0,70.0,13.0,85.17399999999999,90.0,10.0,646.9540000000002,7.604199999999994,18.320999999999998,900.0,120.0,350.0,120.0,106.1
3.64,2.49,0.014,0.014,0.045,0.3,0.0,0.46,0.0,0.0,0.0,0.0,0.0,0.0,70.0,13.0,85.17399999999999,90.0,10.0,646.9540000000002,7.604199999999994,18.320999999999998,900.0,120.0,350.0,180.0,105.1
3.64,2.49,0.014,0.014,0.045,0.3,0.0,0.46,0.0,0.0,0.0,0.0,0.0,0.0,70.0,13.0,85.17399999999999,90.0,10.0,646.9540000000002,7.604199999999994,18.320999999999998,900.0,120.0,350.0,240.0,100.8
3.64,2.49,0.014,0.014,0.045,0.3,0.0,0.46,0.0,0.0,0.0,0.0,0.0,0.0,70.0,13.0,85.17399999999999,90.0,10.0,646.9540000000002,7.604199999999994,18.320999999999998,900.0,120.0,350.0,360.0,91.6
3.64,2.49,0.014,0.014,0.045,0.3,0.0,0.46,0.0,0.0,0.0,0.0,0.0,0.0,70.0,13.0,85.17399999999999,90.0,10.0,646.9540000000002,7.604199999999994,18.320999999999998,900.0,120.0,400.0,60.0,86.3
3.64,2.49,0.014,0.014,0.045,0.3,0.0,0.46,0.0,0.0,0.0,0.0,0.0,0.0,70.0,13.0,85.17399999999999,90.0,10.0,646.9540000000002,7.604199999999994,18.320999999999998,900.0,120.0,400.0,120.0,89.4
3.64,2.49,0.014,0.014,0.045,0.3,0.0,0.46,0.0,0.0,0.0,0.0,0.0,0.0,70.0,13.0,85.17399999999999,90.0,10.0,646.9540000000002,7.604199999999994,18.320999999999998,900.0,120.0,400.0,180.0,56.5
3.64,2.49,0.014,0.014,0.045,0.3,0.0,0.46,0.0,0.0,0.0,0.0,0.0,0.0,70.0,13.0,85.17399999999999,90.0,10.0,646.9540000000002,7.604199999999994,18.320999999999998,900.0,120.0,400.0,240.0,23.0
3.64,2.49,0.014,0.014,0.045,0.3,0.0,0.46,0.0,0.0,0.0,0.0,0.0,0.0,70.0,13.0,85.17399999999999,90.0,10.0,646.9540000000002,7.604199999999994,18.320999999999998,900.0,120.0,400.0,360.0,20.4
3.39,2.62,0.01,0.042,0.046,0.29,0.72,0.51,0.15,0.03134000000000003,0.007860000000000006,0.006633000000000011,0.0,0.0009700000000000007,156.7923659890834,10.560700000000002,86.87799999999999,81.6,18.4,656.0,3.2,40.85,930.0,60.0,380.0,120.0,5.0
3.39,2.62,0.01,0.042,0.046,0.29,0.72,0.51,0.15,0.03134000000000003,0.007860000000000006,0.006633000000000011,0.0,0.0009700000000000007,156.7923659890834,10.560700000000002,86.87799999999999,81.6,18.4,656.0,3.2,40.85,930.0,60.0,380.0,120.0,5.5
3.39,2.62,0.01,0.042,0.046,0.29,0.72,0.51,0.15,0.03134000000000003,0.007860000000000006,0.006633000000000011,0.0,0.0009700000000000007,156.7923659890834,10.560700000000002,86.87799999999999,81.6,18.4,656.0,3.2,40.85,930.0,60.0,380.0,120.0,7.0
3.39,2.62,0.01,0.042,0.046,0.29,0.72,0.51,0.15,0.03134000000000003,0.007860000000000006,0.006633000000000011,0.0,0.0009700000000000007,156.7923659890834,10.560700000000002,86.87799999999999,81.6,18.4,656.0,3.2,40.85,930.0,60.0,380.0,120.0,8.5
3.39,2.62,0.01,0.042,0.046,0.29,0.72,0.51,0.15,0.03134000000000003,0.007860000000000006,0.006633000000000011,0.0,0.0009700000000000007,156.7923659890834,10.560700000000002,86.87799999999999,81.6,18.4,656.0,3.2,40.85,930.0,60.0,380.0,120.0,9.0
3.39,2.62,0.01,0.042,0.046,0.29,0.72,0.51,0.15,0.03134000000000003,0.007860000000000006,0.006633000000000011,0.0,0.0009700000000000007,156.7923659890834,10.560700000000002,86.87799999999999,81.6,18.4,656.0,3.2,40.85,930.0,60.0,380.0,120.0,14.0
3.8,2.6,0.024,0.037,0.056,0.258,0.023,0.321,0.001,0.026,0.0,0.0,0.0,0.0,153.98589641060695,9.204199999999997,89.565,77.25899999999996,20.053999999999984,537.2102,6.285800000000003,15.51,900.0,60.0,270.0,90.0,58.0
3.8,2.6,0.024,0.037,0.056,0.258,0.023,0.321,0.001,0.026,0.0,0.0,0.0,0.0,153.98589641060695,9.204199999999997,89.565,77.25899999999996,20.053999999999984,537.2102,6.285800000000003,15.51,900.0,60.0,300.0,90.0,78.0
3.8,2.6,0.024,0.037,0.056,0.258,0.023,0.321,0.001,0.026,0.0,0.0,0.0,0.0,153.98589641060695,9.204199999999997,89.565,77.25899999999996,20.053999999999984,537.2102,6.285800000000003,15.51,900.0,60.0,330.0,90.0,100.0
3.8,2.6,0.024,0.037,0.056,0.258,0.023,0.321,0.001,0.026,0.0,0.0,0.0,0.0,153.98589641060695,9.204199999999997,89.565,77.25899999999996,20.053999999999984,537.2102,6.285800000000003,15.51,900.0,60.0,360.0,90.0,102.0
3.81,2.64,0.017,0.037,0.052,0.29,1.57,0.325,0.471,0.032,0.0,0.0,0.0,0.0,225.9458013045072,9.680399999999999,90.103,71.11499999999992,20.043999999999986,477.0982000000001,13.57299999999999,37.585,900.0,60.0,270.0,90.0,40.0
3.81,2.64,0.017,0.037,0.052,0.29,1.57,0.325,0.471,0.032,0.0,0.0,0.0,0.0,225.9458013045072,9.680399999999999,90.103,71.11499999999992,20.043999999999986,477.0982000000001,13.57299999999999,37.585,900.0,60.0,300.0,90.0,42.5
3.81,2.64,0.017,0.037,0.052,0.29,1.57,0.325,0.471,0.032,0.0,0.0,0.0,0.0,225.9458013045072,9.680399999999999,90.103,71.11499999999992,20.043999999999986,477.0982000000001,13.57299999999999,37.585,900.0,60.0,330.0,90.0,58.0
3.81,2.64,0.017,0.037,0.052,0.29,1.57,0.325,0.471,0.032,0.0,0.0,0.0,0.0,225.9458013045072,9.680399999999999,90.103,71.11499999999992,20.043999999999986,477.0982000000001,13.57299999999999,37.585,900.0,60.0,360.0,90.0,68.5
3.79,3.09,0.014,0.046,0.028,0.45,0.0,0.54,0.0,0.2630300000000004,0.0,0.0,0.0,0.0,135.0,10.672399999999998,92.0,11.0,82.0,404.0,15.0,41.05704545454546,780.0,90.0,375.0,60.0,145.0
3.79,3.09,0.014,0.046,0.028,0.45,0.0,0.54,0.0,0.2630300000000004,0.0,0.0,0.0,0.0,135.0,10.672399999999998,92.0,11.0,82.0,404.0,15.0,41.05704545454546,800.0,90.0,375.0,60.0,140.0
3.79,3.09,0.014,0.046,0.028,0.45,0.0,0.54,0.0,0.2630300000000004,0.0,0.0,0.0,0.0,135.0,10.672399999999998,92.0,11.0,82.0,404.0,15.0,41.05704545454546,830.0,90.0,375.0,60.0,130.0
3.79,3.09,0.014,0.046,0.028,0.45,0.0,0.54,0.0,0.2630300000000004,0.0,0.0,0.0,0.0,137.27,10.672399999999998,91.76799999999999,14.859000000000002,80.84200000000001,415.67,15.169,41.05704545454546,860.0,90.0,375.0,120.0,105.0
3.41,2.58,0.04,0.026,0.084,0.047,1.02,0.54,0.24,0.031000000000000014,0.0,0.0,0.0,0.0,160.0,9.395800000000001,95.0,42.0,50.0,370.0,5.3,21.286000000000005,780.0,90.0,375.0,60.0,95.0
3.41,2.58,0.04,0.026,0.084,0.047,1.02,0.54,0.24,0.031000000000000014,0.0,0.0,0.0,0.0,160.0,9.395800000000001,95.0,42.0,50.0,370.0,5.3,21.286000000000005,800.0,90.0,375.0,60.0,100.0
3.41,2.58,0.04,0.026,0.084,0.047,1.02,0.54,0.24,0.031000000000000014,0.0,0.0,0.0,0.0,160.0,9.395800000000001,95.0,42.0,50.0,370.0,5.3,21.286000000000005,830.0,90.0,375.0,60.0,135.0
3.41,2.58,0.04,0.026,0.084,0.047,1.02,0.54,0.24,0.031000000000000014,0.0,0.0,0.0,0.0,158.445,9.395800000000001,94.525,43.83700000000001,50.23,378.96,5.867000000000003,22.049,860.0,90.0,375.0,120.0,70.0
3.62,2.14,0.009,0.026,0.0,0.18,0.72,0.02,0.0,0.029,0.0,0.0,0.0,0.0,200.04905952380952,10.626199999999999,87.155,81.98499999999994,18.28099999999999,370.0,22.0,14.249,900.0,120.0,300.0,75.0,12.67
3.62,2.14,0.009,0.026,0.0,0.18,0.72,0.02,0.0,0.029,0.0,0.0,0.0,0.0,200.04905952380952,10.626199999999999,87.155,81.98499999999994,18.28099999999999,370.0,22.0,14.249,900.0,120.0,300.0,120.0,11.67
3.62,2.14,0.009,0.026,0.0,0.18,0.72,0.02,0.0,0.029,0.0,0.0,0.0,0.0,200.04905952380952,10.626199999999999,87.155,81.98499999999994,18.28099999999999,370.0,22.0,14.249,900.0,120.0,300.0,150.0,10.67
3.62,2.14,0.009,0.026,0.0,0.18,0.72,0.02,0.0,0.029,0.0,0.0,0.0,0.0,200.04905952380952,10.626199999999999,87.155,81.98499999999994,18.28099999999999,370.0,22.0,14.249,900.0,120.0,350.0,75.0,9.67
3.62,2.14,0.009,0.026,0.0,0.18,0.72,0.02,0.0,0.029,0.0,0.0,0.0,0.0,200.04905952380952,10.626199999999999,87.155,81.98499999999994,18.28099999999999,370.0,22.0,14.249,900.0,120.0,350.0,120.0,8.67
3.62,2.14,0.009,0.026,0.0,0.18,0.72,0.02,0.0,0.029,0.0,0.0,0.0,0.0,200.04905952380952,10.626199999999999,87.155,81.98499999999994,18.28099999999999,370.0,22.0,14.249,900.0,120.0,350.0,150.0,6.67
3.58,2.08,0.042,0.024,0.0,0.2,0.1,0.43,0.0,0.03,0.0,0.0,0.0,0.0,127.0701040057437,9.259899999999993,89.965,80.87199999999993,17.366999999999994,565.0,8.0,17.15,900.0,120.0,300.0,75.0,4.67
3.58,2.08,0.042,0.024,0.0,0.2,0.1,0.43,0.0,0.03,0.0,0.0,0.0,0.0,127.0701040057437,9.259899999999993,89.965,80.87199999999993,17.366999999999994,565.0,8.0,17.15,900.0,120.0,300.0,120.0,3.67
3.58,2.08,0.042,0.024,0.0,0.2,0.1,0.43,0.0,0.03,0.0,0.0,0.0,0.0,127.0701040057437,9.259899999999993,89.965,80.87199999999993,17.366999999999994,565.0,8.0,17.15,900.0,120.0,300.0,150.0,3.67
3.58,2.08,0.042,0.024,0.0,0.2,0.1,0.43,0.0,0.03,0.0,0.0,0.0,0.0,127.0701040057437,9.259899999999993,89.965,80.87199999999993,17.366999999999994,565.0,8.0,17.15,900.0,120.0,350.0,75.0,3.0
3.58,2.08,0.042,0.024,0.0,0.2,0.1,0.43,0.0,0.03,0.0,0.0,0.0,0.0,127.0701040057437,9.259899999999993,89.965,80.87199999999993,17.366999999999994,565.0,8.0,17.15,900.0,120.0,350.0,120.0,2.67
3.58,2.08,0.042,0.024,0.0,0.2,0.1,0.43,0.0,0.03,0.0,0.0,0.0,0.0,127.0701040057437,9.259899999999993,89.965,80.87199999999993,17.366999999999994,565.0,8.0,17.15,900.0,120.0,350.0,150.0,2.67
