Repository: akbuchowicz/foundry-project

# Application of AutoGluon to foundry data
This project was prepared as part of the research workshop in winter semester 2023/2024. The task was to deploy two machine learning models to predict two chosen variables from a dataset describing the properties of cast iron samples. The chosen variables were:
* Charpy impact strength [J]
* Rm [MPa]

File: dane-żeliwo-ADI/transdata_1.csv (part 3 of 7)
C [%],Si [%],S [%],P [%],Mg [%],Mn [%],Ni [%],Cu [%],Mo [%],Cr [%],Al [%],Sn [%],B [%],V [%],Graphite emission [mm-2],Graphite emission share [%],Nodularity [%],Perlite share [%],Ferrite share [%],Rm [MPa] (as cast),A5 [%]     (as cast),Min wall thickness [mm],Austenitization temp [C],Austenitization time [min.],Isothermal process temp [C],Isothermal process time [min.],y_RM
3.6,2.66,0.01,0.05,0.085,0.13,0.52,0.52,0.15,0.011800000000000007,0.014619999999999984,0.0033840000000000025,0.015240000000000009,0.0026600000000000018,150.0,12.419299999999998,99.9,81.99499999999996,15.234000000000002,594.7316166666665,6.861200000000009,25.0,880.0,120.0,360.0,120.0,931.0
3.2,2.5,0.015,0.04,0.085,0.15,0.97,0.6,0.15,0.011800000000000007,0.014619999999999984,0.0033840000000000025,0.015240000000000009,0.0026600000000000018,150.0,12.419299999999998,99.9,81.99499999999996,15.234000000000002,594.7316166666665,6.861200000000009,25.0,880.0,120.0,360.0,120.0,1052.0
3.6,2.66,0.01,0.05,0.085,0.13,0.52,0.52,0.15,0.005530000000000002,0.00021,0.012306000000000004,0.0,0.0,100.0,8.975199999999989,92.848,79.10899999999992,19.741,768.8969999999999,4.142000000000001,50.0,880.0,120.0,360.0,120.0,1003.0
3.2,2.5,0.015,0.04,0.085,0.15,0.97,0.6,0.15,0.005530000000000002,0.00021,0.012306000000000004,0.0,0.0,100.0,8.975199999999989,92.848,79.10899999999992,19.741,768.8969999999999,4.142000000000001,50.0,880.0,120.0,360.0,120.0,937.0
3.6,2.66,0.01,0.05,0.085,0.13,0.52,0.52,0.15,0.02110000000000001,0.016719999999999992,0.001358000000000001,0.034800000000000025,0.0023300000000000013,275.0,12.4453,98.19399999999997,90.647,10.73,567.7471999999999,7.7093,12.5,860.0,120.0,380.0,120.0,862.0
3.2,2.5,0.015,0.04,0.085,0.15,0.97,0.6,0.15,0.02110000000000001,0.016719999999999992,0.001358000000000001,0.034800000000000025,0.0023300000000000013,275.0,12.4453,98.19399999999997,90.647,10.73,567.7471999999999,7.7093,12.5,860.0,120.0,380.0,120.0,852.0
3.6,2.66,0.01,0.05,0.085,0.13,0.52,0.52,0.15,0.011800000000000007,0.014619999999999984,0.0033840000000000025,0.015240000000000009,0.0026600000000000018,150.0,12.419299999999998,99.9,81.99499999999996,15.234000000000002,594.7316166666665,6.861200000000009,25.0,860.0,120.0,380.0,120.0,860.0
3.2,2.5,0.015,0.04,0.085,0.15,0.97,0.6,0.15,0.011800000000000007,0.014619999999999984,0.0033840000000000025,0.015240000000000009,0.0026600000000000018,150.0,12.419299999999998,99.9,81.99499999999996,15.234000000000002,594.7316166666665,6.861200000000009,25.0,860.0,120.0,380.0,120.0,825.0
3.6,2.66,0.01,0.05,0.085,0.13,0.52,0.52,0.15,0.005530000000000002,0.00021,0.012306000000000004,0.0,0.0,100.0,8.975199999999989,92.848,79.10899999999992,19.741,768.8969999999999,4.142000000000001,50.0,860.0,120.0,380.0,120.0,992.0
3.2,2.5,0.015,0.04,0.085,0.15,0.97,0.6,0.15,0.005530000000000002,0.00021,0.012306000000000004,0.0,0.0,100.0,8.975199999999989,92.848,79.10899999999992,19.741,768.8969999999999,4.142000000000001,50.0,860.0,120.0,380.0,120.0,928.0
3.5,2.35,0.015,0.035,0.065,0.13,1.0,0.95,0.15,0.02110000000000001,0.016719999999999992,0.001358000000000001,0.034800000000000025,0.0023300000000000013,275.0,12.4453,98.19399999999997,90.647,10.73,567.7471999999999,7.7093,12.5,920.0,120.0,320.0,120.0,1231.0
3.5,2.35,0.015,0.035,0.065,0.13,1.0,0.95,0.15,0.011800000000000007,0.014619999999999984,0.0033840000000000025,0.015240000000000009,0.0026600000000000018,150.0,12.419299999999998,99.9,81.99499999999996,15.234000000000002,594.7316166666665,6.861200000000009,25.0,920.0,120.0,320.0,120.0,1091.0
3.5,2.35,0.015,0.035,0.065,0.13,1.0,0.95,0.15,0.005530000000000002,0.00021,0.012306000000000004,0.0,0.0,100.0,8.975199999999989,92.848,79.10899999999992,19.741,768.8969999999999,4.142000000000001,50.0,920.0,120.0,320.0,120.0,1230.0
3.5,2.35,0.015,0.035,0.065,0.13,1.0,0.95,0.15,0.02110000000000001,0.016719999999999992,0.001358000000000001,0.034800000000000025,0.0023300000000000013,275.0,12.4453,98.19399999999997,90.647,10.73,567.7471999999999,7.7093,12.5,900.0,120.0,340.0,120.0,1003.0
3.5,2.35,0.015,0.035,0.065,0.13,1.0,0.95,0.15,0.011800000000000007,0.014619999999999984,0.0033840000000000025,0.015240000000000009,0.0026600000000000018,150.0,12.419299999999998,99.9,81.99499999999996,15.234000000000002,594.7316166666665,6.861200000000009,25.0,900.0,120.0,340.0,120.0,971.0
3.5,2.35,0.015,0.035,0.065,0.13,1.0,0.95,0.15,0.005530000000000002,0.00021,0.012306000000000004,0.0,0.0,100.0,8.975199999999989,92.848,79.10899999999992,19.741,768.8969999999999,4.142000000000001,50.0,900.0,120.0,340.0,120.0,1104.0
3.5,2.35,0.015,0.035,0.065,0.13,1.0,0.95,0.15,0.02110000000000001,0.016719999999999992,0.001358000000000001,0.034800000000000025,0.0023300000000000013,275.0,12.4453,98.19399999999997,90.647,10.73,567.7471999999999,7.7093,12.5,880.0,120.0,360.0,120.0,883.0
3.5,2.35,0.015,0.035,0.065,0.13,1.0,0.95,0.15,0.011800000000000007,0.014619999999999984,0.0033840000000000025,0.015240000000000009,0.0026600000000000018,150.0,12.419299999999998,99.9,81.99499999999996,15.234000000000002,594.7316166666665,6.861200000000009,25.0,880.0,120.0,360.0,120.0,1023.0
3.5,2.35,0.015,0.035,0.065,0.13,1.0,0.95,0.15,0.005530000000000002,0.00021,0.012306000000000004,0.0,0.0,100.0,8.975199999999989,92.848,79.10899999999992,19.741,768.8969999999999,4.142000000000001,50.0,880.0,120.0,360.0,120.0,986.0
3.5,2.35,0.015,0.035,0.065,0.13,1.0,0.95,0.15,0.02110000000000001,0.016719999999999992,0.001358000000000001,0.034800000000000025,0.0023300000000000013,275.0,12.4453,98.19399999999997,90.647,10.73,567.7471999999999,7.7093,12.5,860.0,120.0,380.0,120.0,868.0
3.5,2.35,0.015,0.035,0.065,0.13,1.0,0.95,0.15,0.011800000000000007,0.014619999999999984,0.0033840000000000025,0.015240000000000009,0.0026600000000000018,150.0,12.419299999999998,99.9,81.99499999999996,15.234000000000002,594.7316166666665,6.861200000000009,25.0,860.0,120.0,380.0,120.0,921.0
3.5,2.35,0.015,0.035,0.065,0.13,1.0,0.95,0.15,0.005530000000000002,0.00021,0.012306000000000004,0.0,0.0,100.0,8.975199999999989,92.848,79.10899999999992,19.741,768.8969999999999,4.142000000000001,50.0,860.0,120.0,380.0,120.0,933.0
3.55,2.3,0.015,0.035,0.06,0.13,1.45,0.6,0.15,0.02110000000000001,0.016719999999999992,0.001358000000000001,0.034800000000000025,0.0023300000000000013,275.0,12.4453,98.19399999999997,90.647,10.73,567.7471999999999,7.7093,12.5,920.0,120.0,320.0,120.0,1191.0
3.55,2.3,0.015,0.035,0.06,0.13,1.45,0.6,0.15,0.011800000000000007,0.014619999999999984,0.0033840000000000025,0.015240000000000009,0.0026600000000000018,150.0,12.419299999999998,99.9,81.99499999999996,15.234000000000002,594.7316166666665,6.861200000000009,25.0,920.0,120.0,320.0,120.0,1130.0
3.55,2.3,0.015,0.035,0.06,0.13,1.45,0.6,0.15,0.005530000000000002,0.00021,0.012306000000000004,0.0,0.0,100.0,8.975199999999989,92.848,79.10899999999992,19.741,768.8969999999999,4.142000000000001,50.0,920.0,120.0,320.0,120.0,1087.0
3.55,2.3,0.015,0.035,0.06,0.13,1.45,0.6,0.15,0.02110000000000001,0.016719999999999992,0.001358000000000001,0.034800000000000025,0.0023300000000000013,275.0,12.4453,98.19399999999997,90.647,10.73,567.7471999999999,7.7093,12.5,900.0,120.0,340.0,120.0,1046.0
3.55,2.3,0.015,0.035,0.06,0.13,1.45,0.6,0.15,0.011800000000000007,0.014619999999999984,0.0033840000000000025,0.015240000000000009,0.0026600000000000018,150.0,12.419299999999998,99.9,81.99499999999996,15.234000000000002,594.7316166666665,6.861200000000009,25.0,900.0,120.0,340.0,120.0,868.0
3.55,2.3,0.015,0.035,0.06,0.13,1.45,0.6,0.15,0.005530000000000002,0.00021,0.012306000000000004,0.0,0.0,100.0,8.975199999999989,92.848,79.10899999999992,19.741,768.8969999999999,4.142000000000001,50.0,900.0,120.0,340.0,120.0,1065.0
3.55,2.3,0.015,0.035,0.06,0.13,1.45,0.6,0.15,0.02110000000000001,0.016719999999999992,0.001358000000000001,0.034800000000000025,0.0023300000000000013,275.0,12.4453,98.19399999999997,90.647,10.73,567.7471999999999,7.7093,12.5,880.0,120.0,360.0,120.0,914.0
3.55,2.3,0.015,0.035,0.06,0.13,1.45,0.6,0.15,0.011800000000000007,0.014619999999999984,0.0033840000000000025,0.015240000000000009,0.0026600000000000018,150.0,12.419299999999998,99.9,81.99499999999996,15.234000000000002,594.7316166666665,6.861200000000009,25.0,880.0,120.0,360.0,120.0,1091.0
3.55,2.3,0.015,0.035,0.06,0.13,1.45,0.6,0.15,0.005530000000000002,0.00021,0.012306000000000004,0.0,0.0,100.0,8.975199999999989,92.848,79.10899999999992,19.741,768.8969999999999,4.142000000000001,50.0,880.0,120.0,360.0,120.0,946.0
3.55,2.3,0.015,0.035,0.06,0.13,1.45,0.6,0.15,0.02110000000000001,0.016719999999999992,0.001358000000000001,0.034800000000000025,0.0023300000000000013,275.0,12.4453,98.19399999999997,90.647,10.73,567.7471999999999,7.7093,12.5,860.0,120.0,380.0,120.0,883.0
3.55,2.3,0.015,0.035,0.06,0.13,1.45,0.6,0.15,0.011800000000000007,0.014619999999999984,0.0033840000000000025,0.015240000000000009,0.0026600000000000018,150.0,12.419299999999998,99.9,81.99499999999996,15.234000000000002,594.7316166666665,6.861200000000009,25.0,860.0,120.0,380.0,120.0,935.0
3.55,2.3,0.015,0.035,0.06,0.13,1.45,0.6,0.15,0.005530000000000002,0.00021,0.012306000000000004,0.0,0.0,100.0,8.975199999999989,92.848,79.10899999999992,19.741,768.8969999999999,4.142000000000001,50.0,860.0,120.0,380.0,120.0,930.0
3.6,2.4,0.01,0.035,0.058,0.19,0.98,0.22,0.15,0.02110000000000001,0.016719999999999992,0.001358000000000001,0.034800000000000025,0.0023300000000000013,275.0,12.4453,98.19399999999997,90.647,10.73,567.7471999999999,7.7093,12.5,920.0,120.0,320.0,120.0,1078.0
3.6,2.4,0.01,0.035,0.058,0.19,0.98,0.22,0.15,0.011800000000000007,0.014619999999999984,0.0033840000000000025,0.015240000000000009,0.0026600000000000018,150.0,12.419299999999998,99.9,81.99499999999996,15.234000000000002,594.7316166666665,6.861200000000009,25.0,920.0,120.0,320.0,120.0,1263.0
3.6,2.4,0.01,0.035,0.058,0.19,0.98,0.22,0.15,0.005530000000000002,0.00021,0.012306000000000004,0.0,0.0,100.0,8.975199999999989,92.848,79.10899999999992,19.741,768.8969999999999,4.142000000000001,50.0,920.0,120.0,320.0,120.0,1204.0
3.6,2.4,0.01,0.035,0.058,0.19,0.98,0.22,0.15,0.02110000000000001,0.016719999999999992,0.001358000000000001,0.034800000000000025,0.0023300000000000013,275.0,12.4453,98.19399999999997,90.647,10.73,567.7471999999999,7.7093,12.5,900.0,120.0,340.0,120.0,1068.0
3.6,2.4,0.01,0.035,0.058,0.19,0.98,0.22,0.15,0.011800000000000007,0.014619999999999984,0.0033840000000000025,0.015240000000000009,0.0026600000000000018,150.0,12.419299999999998,99.9,81.99499999999996,15.234000000000002,594.7316166666665,6.861200000000009,25.0,900.0,120.0,340.0,120.0,945.0
3.6,2.4,0.01,0.035,0.058,0.19,0.98,0.22,0.15,0.005530000000000002,0.00021,0.012306000000000004,0.0,0.0,100.0,8.975199999999989,92.848,79.10899999999992,19.741,768.8969999999999,4.142000000000001,50.0,900.0,120.0,340.0,120.0,1065.0
3.6,2.4,0.01,0.035,0.058,0.19,0.98,0.22,0.15,0.02110000000000001,0.016719999999999992,0.001358000000000001,0.034800000000000025,0.0023300000000000013,275.0,12.4453,98.19399999999997,90.647,10.73,567.7471999999999,7.7093,12.5,880.0,120.0,360.0,120.0,903.0
3.6,2.4,0.01,0.035,0.058,0.19,0.98,0.22,0.15,0.011800000000000007,0.014619999999999984,0.0033840000000000025,0.015240000000000009,0.0026600000000000018,150.0,12.419299999999998,99.9,81.99499999999996,15.234000000000002,594.7316166666665,6.861200000000009,25.0,880.0,120.0,360.0,120.0,836.0
3.6,2.4,0.01,0.035,0.058,0.19,0.98,0.22,0.15,0.005530000000000002,0.00021,0.012306000000000004,0.0,0.0,100.0,8.975199999999989,92.848,79.10899999999992,19.741,768.8969999999999,4.142000000000001,50.0,880.0,120.0,360.0,120.0,1003.0
3.6,2.4,0.01,0.035,0.058,0.19,0.98,0.22,0.15,0.02110000000000001,0.016719999999999992,0.001358000000000001,0.034800000000000025,0.0023300000000000013,275.0,12.4453,98.19399999999997,90.647,10.73,567.7471999999999,7.7093,12.5,860.0,120.0,380.0,120.0,868.0
3.6,2.4,0.01,0.035,0.058,0.19,0.98,0.22,0.15,0.011800000000000007,0.014619999999999984,0.0033840000000000025,0.015240000000000009,0.0026600000000000018,150.0,12.419299999999998,99.9,81.99499999999996,15.234000000000002,594.7316166666665,6.861200000000009,25.0,860.0,120.0,380.0,120.0,1013.0
3.6,2.4,0.01,0.035,0.058,0.19,0.98,0.22,0.15,0.005530000000000002,0.00021,0.012306000000000004,0.0,0.0,100.0,8.975199999999989,92.848,79.10899999999992,19.741,768.8969999999999,4.142000000000001,50.0,860.0,120.0,380.0,120.0,961.0
3.3,2.2,0.012,0.02,0.055,0.1,1.49,1.03,0.15,0.02110000000000001,0.016719999999999992,0.001358000000000001,0.034800000000000025,0.0023300000000000013,275.0,12.4453,98.19399999999997,90.647,10.73,567.7471999999999,7.7093,12.5,920.0,120.0,320.0,120.0,1216.0
3.7,2.45,0.015,0.035,0.055,0.18,0.49,0.59,0.15,0.02110000000000001,0.016719999999999992,0.001358000000000001,0.034800000000000025,0.0023300000000000013,275.0,12.4453,98.19399999999997,90.647,10.73,567.7471999999999,7.7093,12.5,920.0,120.0,320.0,120.0,1104.0
3.3,2.2,0.012,0.02,0.055,0.1,1.49,1.03,0.15,0.011800000000000007,0.014619999999999984,0.0033840000000000025,0.015240000000000009,0.0026600000000000018,150.0,12.419299999999998,99.9,81.99499999999996,15.234000000000002,594.7316166666665,6.861200000000009,25.0,920.0,120.0,320.0,120.0,1215.0
3.7,2.45,0.015,0.035,0.055,0.18,0.49,0.59,0.15,0.011800000000000007,0.014619999999999984,0.0033840000000000025,0.015240000000000009,0.0026600000000000018,150.0,12.419299999999998,99.9,81.99499999999996,15.234000000000002,594.7316166666665,6.861200000000009,25.0,920.0,120.0,320.0,120.0,1265.0
3.3,2.2,0.012,0.02,0.055,0.1,1.49,1.03,0.15,0.005530000000000002,0.00021,0.012306000000000004,0.0,0.0,100.0,8.975199999999989,92.848,79.10899999999992,19.741,768.8969999999999,4.142000000000001,50.0,920.0,120.0,320.0,120.0,1129.0
3.7,2.45,0.015,0.035,0.055,0.18,0.49,0.59,0.15,0.005530000000000002,0.00021,0.012306000000000004,0.0,0.0,100.0,8.975199999999989,92.848,79.10899999999992,19.741,768.8969999999999,4.142000000000001,50.0,920.0,120.0,320.0,120.0,1134.0
3.3,2.2,0.012,0.02,0.055,0.1,1.49,1.03,0.15,0.02110000000000001,0.016719999999999992,0.001358000000000001,0.034800000000000025,0.0023300000000000013,275.0,12.4453,98.19399999999997,90.647,10.73,567.7471999999999,7.7093,12.5,900.0,120.0,340.0,120.0,984.0
3.7,2.45,0.015,0.035,0.055,0.18,0.49,0.59,0.15,0.02110000000000001,0.016719999999999992,0.001358000000000001,0.034800000000000025,0.0023300000000000013,275.0,12.4453,98.19399999999997,90.647,10.73,567.7471999999999,7.7093,12.5,900.0,120.0,340.0,120.0,956.0
3.3,2.2,0.012,0.02,0.055,0.1,1.49,1.03,0.15,0.011800000000000007,0.014619999999999984,0.0033840000000000025,0.015240000000000009,0.0026600000000000018,150.0,12.419299999999998,99.9,81.99499999999996,15.234000000000002,594.7316166666665,6.861200000000009,25.0,900.0,120.0,340.0,120.0,914.0
3.7,2.45,0.015,0.035,0.055,0.18,0.49,0.59,0.15,0.011800000000000007,0.014619999999999984,0.0033840000000000025,0.015240000000000009,0.0026600000000000018,150.0,12.419299999999998,99.9,81.99499999999996,15.234000000000002,594.7316166666665,6.861200000000009,25.0,900.0,120.0,340.0,120.0,1003.0
3.3,2.2,0.012,0.02,0.055,0.1,1.49,1.03,0.15,0.005530000000000002,0.00021,0.012306000000000004,0.0,0.0,100.0,8.975199999999989,92.848,79.10899999999992,19.741,768.8969999999999,4.142000000000001,50.0,900.0,120.0,340.0,120.0,1091.0
3.7,2.45,0.015,0.035,0.055,0.18,0.49,0.59,0.15,0.005530000000000002,0.00021,0.012306000000000004,0.0,0.0,100.0,8.975199999999989,92.848,79.10899999999992,19.741,768.8969999999999,4.142000000000001,50.0,900.0,120.0,340.0,120.0,1078.0
3.3,2.2,0.012,0.02,0.055,0.1,1.49,1.03,0.15,0.02110000000000001,0.016719999999999992,0.001358000000000001,0.034800000000000025,0.0023300000000000013,275.0,12.4453,98.19399999999997,90.647,10.73,567.7471999999999,7.7093,12.5,880.0,120.0,360.0,120.0,883.0
3.7,2.45,0.015,0.035,0.055,0.18,0.49,0.59,0.15,0.02110000000000001,0.016719999999999992,0.001358000000000001,0.034800000000000025,0.0023300000000000013,275.0,12.4453,98.19399999999997,90.647,10.73,567.7471999999999,7.7093,12.5,880.0,120.0,360.0,120.0,925.0
3.3,2.2,0.012,0.02,0.055,0.1,1.49,1.03,0.15,0.011800000000000007,0.014619999999999984,0.0033840000000000025,0.015240000000000009,0.0026600000000000018,150.0,12.419299999999998,99.9,81.99499999999996,15.234000000000002,594.7316166666665,6.861200000000009,25.0,880.0,120.0,360.0,120.0,808.0
3.7,2.45,0.015,0.035,0.055,0.18,0.49,0.59,0.15,0.011800000000000007,0.014619999999999984,0.0033840000000000025,0.015240000000000009,0.0026600000000000018,150.0,12.419299999999998,99.9,81.99499999999996,15.234000000000002,594.7316166666665,6.861200000000009,25.0,880.0,120.0,360.0,120.0,919.0
3.3,2.2,0.012,0.02,0.055,0.1,1.49,1.03,0.15,0.005530000000000002,0.00021,0.012306000000000004,0.0,0.0,100.0,8.975199999999989,92.848,79.10899999999992,19.741,768.8969999999999,4.142000000000001,50.0,880.0,120.0,360.0,120.0,1018.0
3.7,2.45,0.015,0.035,0.055,0.18,0.49,0.59,0.15,0.005530000000000002,0.00021,0.012306000000000004,0.0,0.0,100.0,8.975199999999989,92.848,79.10899999999992,19.741,768.8969999999999,4.142000000000001,50.0,880.0,120.0,360.0,120.0,923.0
3.3,2.2,0.012,0.02,0.055,0.1,1.49,1.03,0.15,0.02110000000000001,0.016719999999999992,0.001358000000000001,0.034800000000000025,0.0023300000000000013,275.0,12.4453,98.19399999999997,90.647,10.73,567.7471999999999,7.7093,12.5,860.0,120.0,380.0,120.0,852.0
3.7,2.45,0.015,0.035,0.055,0.18,0.49,0.59,0.15,0.02110000000000001,0.016719999999999992,0.001358000000000001,0.034800000000000025,0.0023300000000000013,275.0,12.4453,98.19399999999997,90.647,10.73,567.7471999999999,7.7093,12.5,860.0,120.0,380.0,120.0,909.0
3.3,2.2,0.012,0.02,0.055,0.1,1.49,1.03,0.15,0.011800000000000007,0.014619999999999984,0.0033840000000000025,0.015240000000000009,0.0026600000000000018,150.0,12.419299999999998,99.9,81.99499999999996,15.234000000000002,594.7316166666665,6.861200000000009,25.0,860.0,120.0,380.0,120.0,842.0
3.7,2.45,0.015,0.035,0.055,0.18,0.49,0.59,0.15,0.011800000000000007,0.014619999999999984,0.0033840000000000025,0.015240000000000009,0.0026600000000000018,150.0,12.419299999999998,99.9,81.99499999999996,15.234000000000002,594.7316166666665,6.861200000000009,25.0,860.0,120.0,380.0,120.0,1052.0
3.3,2.2,0.012,0.02,0.055,0.1,1.49,1.03,0.15,0.005530000000000002,0.00021,0.012306000000000004,0.0,0.0,100.0,8.975199999999989,92.848,79.10899999999992,19.741,768.8969999999999,4.142000000000001,50.0,860.0,120.0,380.0,120.0,926.0
3.7,2.45,0.015,0.035,0.055,0.18,0.49,0.59,0.15,0.005530000000000002,0.00021,0.012306000000000004,0.0,0.0,100.0,8.975199999999989,92.848,79.10899999999992,19.741,768.8969999999999,4.142000000000001,50.0,860.0,120.0,380.0,120.0,939.0
3.6,2.5,0.011,0.025,0.051,0.1,1.55,1.0,0.15,0.02110000000000001,0.016719999999999992,0.001358000000000001,0.034800000000000025,0.0023300000000000013,275.0,12.4453,98.19399999999997,90.647,10.73,567.7471999999999,7.7093,12.5,920.0,120.0,320.0,120.0,1130.0
3.6,2.5,0.011,0.025,0.051,0.1,1.55,1.0,0.15,0.011800000000000007,0.014619999999999984,0.0033840000000000025,0.015240000000000009,0.0026600000000000018,150.0,12.419299999999998,99.9,81.99499999999996,15.234000000000002,594.7316166666665,6.861200000000009,25.0,920.0,120.0,320.0,120.0,1203.0
3.6,2.5,0.011,0.025,0.051,0.1,1.55,1.0,0.15,0.005530000000000002,0.00021,0.012306000000000004,0.0,0.0,100.0,8.975199999999989,92.848,79.10899999999992,19.741,768.8969999999999,4.142000000000001,50.0,920.0,120.0,320.0,120.0,1257.0
3.6,2.5,0.011,0.025,0.051,0.1,1.55,1.0,0.15,0.02110000000000001,0.016719999999999992,0.001358000000000001,0.034800000000000025,0.0023300000000000013,275.0,12.4453,98.19399999999997,90.647,10.73,567.7471999999999,7.7093,12.5,900.0,120.0,340.0,120.0,1062.0
3.6,2.5,0.011,0.025,0.051,0.1,1.55,1.0,0.15,0.011800000000000007,0.014619999999999984,0.0033840000000000025,0.015240000000000009,0.0026600000000000018,150.0,12.419299999999998,99.9,81.99499999999996,15.234000000000002,594.7316166666665,6.861200000000009,25.0,900.0,120.0,340.0,120.0,925.0
3.6,2.5,0.011,0.025,0.051,0.1,1.55,1.0,0.15,0.005530000000000002,0.00021,0.012306000000000004,0.0,0.0,100.0,8.975199999999989,92.848,79.10899999999992,19.741,768.8969999999999,4.142000000000001,50.0,900.0,120.0,340.0,120.0,1091.0
3.6,2.5,0.011,0.025,0.051,0.1,1.55,1.0,0.15,0.02110000000000001,0.016719999999999992,0.001358000000000001,0.034800000000000025,0.0023300000000000013,275.0,12.4453,98.19399999999997,90.647,10.73,567.7471999999999,7.7093,12.5,880.0,120.0,360.0,120.0,883.0
3.6,2.5,0.011,0.025,0.051,0.1,1.55,1.0,0.15,0.011800000000000007,0.014619999999999984,0.0033840000000000025,0.015240000000000009,0.0026600000000000018,150.0,12.419299999999998,99.9,81.99499999999996,15.234000000000002,594.7316166666665,6.861200000000009,25.0,880.0,120.0,360.0,120.0,878.0
3.6,2.5,0.011,0.025,0.051,0.1,1.55,1.0,0.15,0.005530000000000002,0.00021,0.012306000000000004,0.0,0.0,100.0,8.975199999999989,92.848,79.10899999999992,19.741,768.8969999999999,4.142000000000001,50.0,880.0,120.0,360.0,120.0,942.0
3.6,2.5,0.011,0.025,0.051,0.1,1.55,1.0,0.15,0.02110000000000001,0.016719999999999992,0.001358000000000001,0.034800000000000025,0.0023300000000000013,275.0,12.4453,98.19399999999997,90.647,10.73,567.7471999999999,7.7093,12.5,860.0,120.0,380.0,120.0,873.0
3.6,2.5,0.011,0.025,0.051,0.1,1.55,1.0,0.15,0.011800000000000007,0.014619999999999984,0.0033840000000000025,0.015240000000000009,0.0026600000000000018,150.0,12.419299999999998,99.9,81.99499999999996,15.234000000000002,594.7316166666665,6.861200000000009,25.0,860.0,120.0,380.0,120.0,1052.0
3.6,2.5,0.011,0.025,0.051,0.1,1.55,1.0,0.15,0.005530000000000002,0.00021,0.012306000000000004,0.0,0.0,100.0,8.975199999999989,92.848,79.10899999999992,19.741,768.8969999999999,4.142000000000001,50.0,860.0,120.0,380.0,120.0,932.0
3.45,2.55,0.01,0.04,0.05,0.1,0.5,0.96,0.15,0.02110000000000001,0.016719999999999992,0.001358000000000001,0.034800000000000025,0.0023300000000000013,275.0,12.4453,98.19399999999997,90.647,10.73,567.7471999999999,7.7093,12.5,920.0,120.0,320.0,120.0,1183.0
3.45,2.55,0.01,0.04,0.05,0.1,0.5,0.96,0.15,0.011800000000000007,0.014619999999999984,0.0033840000000000025,0.015240000000000009,0.0026600000000000018,150.0,12.419299999999998,99.9,81.99499999999996,15.234000000000002,594.7316166666665,6.861200000000009,25.0,920.0,120.0,320.0,120.0,1252.0
3.45,2.55,0.01,0.04,0.05,0.1,0.5,0.96,0.15,0.005530000000000002,0.00021,0.012306000000000004,0.0,0.0,100.0,8.975199999999989,92.848,79.10899999999992,19.741,768.8969999999999,4.142000000000001,50.0,920.0,120.0,320.0,120.0,1191.0
3.45,2.55,0.01,0.04,0.05,0.1,0.5,0.96,0.15,0.02110000000000001,0.016719999999999992,0.001358000000000001,0.034800000000000025,0.0023300000000000013,275.0,12.4453,98.19399999999997,90.647,10.73,567.7471999999999,7.7093,12.5,900.0,120.0,340.0,120.0,1048.0
3.45,2.55,0.01,0.04,0.05,0.1,0.5,0.96,0.15,0.011800000000000007,0.014619999999999984,0.0033840000000000025,0.015240000000000009,0.0026600000000000018,150.0,12.419299999999998,99.9,81.99499999999996,15.234000000000002,594.7316166666665,6.861200000000009,25.0,900.0,120.0,340.0,120.0,904.0
3.45,2.55,0.01,0.04,0.05,0.1,0.5,0.96,0.15,0.005530000000000002,0.00021,0.012306000000000004,0.0,0.0,100.0,8.975199999999989,92.848,79.10899999999992,19.741,768.8969999999999,4.142000000000001,50.0,900.0,120.0,340.0,120.0,1029.0
3.45,2.55,0.01,0.04,0.05,0.1,0.5,0.96,0.15,0.02110000000000001,0.016719999999999992,0.001358000000000001,0.034800000000000025,0.0023300000000000013,275.0,12.4453,98.19399999999997,90.647,10.73,567.7471999999999,7.7093,12.5,880.0,120.0,360.0,120.0,897.0
3.45,2.55,0.01,0.04,0.05,0.1,0.5,0.96,0.15,0.011800000000000007,0.014619999999999984,0.0033840000000000025,0.015240000000000009,0.0026600000000000018,150.0,12.419299999999998,99.9,81.99499999999996,15.234000000000002,594.7316166666665,6.861200000000009,25.0,880.0,120.0,360.0,120.0,1029.0
3.45,2.55,0.01,0.04,0.05,0.1,0.5,0.96,0.15,0.005530000000000002,0.00021,0.012306000000000004,0.0,0.0,100.0,8.975199999999989,92.848,79.10899999999992,19.741,768.8969999999999,4.142000000000001,50.0,880.0,120.0,360.0,120.0,935.0
3.45,2.55,0.01,0.04,0.05,0.1,0.5,0.96,0.15,0.02110000000000001,0.016719999999999992,0.001358000000000001,0.034800000000000025,0.0023300000000000013,275.0,12.4453,98.19399999999997,90.647,10.73,567.7471999999999,7.7093,12.5,860.0,120.0,380.0,120.0,835.0
3.45,2.55,0.01,0.04,0.05,0.1,0.5,0.96,0.15,0.011800000000000007,0.014619999999999984,0.0033840000000000025,0.015240000000000009,0.0026600000000000018,150.0,12.419299999999998,99.9,81.99499999999996,15.234000000000002,594.7316166666665,6.861200000000009,25.0,860.0,120.0,380.0,120.0,992.0
3.45,2.55,0.01,0.04,0.05,0.1,0.5,0.96,0.15,0.005530000000000002,0.00021,0.012306000000000004,0.0,0.0,100.0,8.975199999999989,92.848,79.10899999999992,19.741,768.8969999999999,4.142000000000001,50.0,860.0,120.0,380.0,120.0,989.0
3.43,1.91,0.026,0.063,0.06,0.21,1.9,0.47,0.15,0.019290000000000012,0.016379999999999995,0.0015070000000000007,0.0,0.007470000000000005,244.9905024196858,11.155,81.345,95.166,10.19,613.5850999999996,4.066399999999999,14.0,900.0,120.0,300.0,120.0,1387.0
3.43,1.91,0.026,0.063,0.06,0.21,1.9,0.47,0.15,0.019290000000000012,0.016379999999999995,0.0015070000000000007,0.0,0.007470000000000005,244.9905024196858,11.155,81.345,95.166,10.19,613.5850999999996,4.066399999999999,14.0,900.0,120.0,300.0,120.0,1390.0
3.43,1.91,0.026,0.063,0.06,0.21,1.9,0.47,0.15,0.019290000000000012,0.016379999999999995,0.0015070000000000007,0.0,0.007470000000000005,244.9905024196858,11.155,81.345,95.166,10.19,613.5850999999996,4.066399999999999,14.0,900.0,120.0,300.0,120.0,1426.0
3.65,2.55,0.025,0.061,0.06,0.27,1.57,0.54,0.15,0.019290000000000012,0.016379999999999995,0.0015070000000000007,0.0,0.007470000000000005,244.9905024196858,11.155,81.345,95.166,10.19,613.5850999999996,4.066399999999999,14.0,900.0,120.0,300.0,120.0,1505.0
3.65,2.55,0.025,0.061,0.06,0.27,1.57,0.54,0.15,0.019290000000000012,0.016379999999999995,0.0015070000000000007,0.0,0.007470000000000005,244.9905024196858,11.155,81.345,95.166,10.19,613.5850999999996,4.066399999999999,14.0,900.0,120.0,300.0,120.0,1538.0
3.65,2.55,0.025,0.061,0.06,0.27,1.57,0.54,0.15,0.019290000000000012,0.016379999999999995,0.0015070000000000007,0.0,0.007470000000000005,244.9905024196858,11.155,81.345,95.166,10.19,613.5850999999996,4.066399999999999,14.0,900.0,120.0,300.0,120.0,1541.0
3.43,2.49,0.02,0.061,0.056,0.28,1.6,0.69,0.15,0.019290000000000012,0.016379999999999995,0.0015070000000000007,0.0,0.007470000000000005,244.9905024196858,11.155,81.345,95.166,10.19,613.5850999999996,4.066399999999999,14.0,900.0,120.0,300.0,120.0,1444.0
3.43,2.49,0.02,0.061,0.056,0.28,1.6,0.69,0.15,0.019290000000000012,0.016379999999999995,0.0015070000000000007,0.0,0.007470000000000005,244.9905024196858,11.155,81.345,95.166,10.19,613.5850999999996,4.066399999999999,14.0,900.0,120.0,300.0,120.0,1449.0
3.43,2.49,0.02,0.061,0.056,0.28,1.6,0.69,0.15,0.019290000000000012,0.016379999999999995,0.0015070000000000007,0.0,0.007470000000000005,244.9905024196858,11.155,81.345,95.166,10.19,613.5850999999996,4.066399999999999,14.0,900.0,120.0,300.0,120.0,1481.0
3.69,2.07,0.029,0.058,0.053,0.26,1.58,0.8,0.15,0.019290000000000012,0.016379999999999995,0.0015070000000000007,0.0,0.007470000000000005,244.9905024196858,11.155,81.345,95.166,10.19,613.5850999999996,4.066399999999999,14.0,900.0,120.0,300.0,120.0,1402.0
3.69,2.07,0.029,0.058,0.053,0.26,1.58,0.8,0.15,0.019290000000000012,0.016379999999999995,0.0015070000000000007,0.0,0.007470000000000005,244.9905024196858,11.155,81.345,95.166,10.19,613.5850999999996,4.066399999999999,14.0,900.0,120.0,300.0,120.0,1434.0
3.69,2.07,0.029,0.058,0.053,0.26,1.58,0.8,0.15,0.019290000000000012,0.016379999999999995,0.0015070000000000007,0.0,0.007470000000000005,244.9905024196858,11.155,81.345,95.166,10.19,613.5850999999996,4.066399999999999,14.0,900.0,120.0,300.0,120.0,1433.0
3.6,2.45,0.022,0.059,0.053,0.25,2.15,0.81,0.15,0.019290000000000012,0.016379999999999995,0.0015070000000000007,0.0,0.007470000000000005,244.9905024196858,11.155,81.345,95.166,10.19,613.5850999999996,4.066399999999999,14.0,900.0,120.0,300.0,120.0,1462.0
3.6,2.45,0.022,0.059,0.053,0.25,2.15,0.81,0.15,0.019290000000000012,0.016379999999999995,0.0015070000000000007,0.0,0.007470000000000005,244.9905024196858,11.155,81.345,95.166,10.19,613.5850999999996,4.066399999999999,14.0,900.0,120.0,300.0,120.0,1484.0
3.6,2.45,0.022,0.059,0.053,0.25,2.15,0.81,0.15,0.019290000000000012,0.016379999999999995,0.0015070000000000007,0.0,0.007470000000000005,244.9905024196858,11.155,81.345,95.166,10.19,613.5850999999996,4.066399999999999,14.0,900.0,120.0,300.0,120.0,1485.0
3.54,2.65,0.019,0.06,0.051,0.26,1.52,0.81,0.15,0.019290000000000012,0.016379999999999995,0.0015070000000000007,0.0,0.007470000000000005,244.9905024196858,11.155,81.345,95.166,10.19,613.5850999999996,4.066399999999999,14.0,900.0,120.0,380.0,120.0,1038.0
3.54,2.65,0.019,0.06,0.051,0.26,1.52,0.81,0.15,0.019290000000000012,0.016379999999999995,0.0015070000000000007,0.0,0.007470000000000005,244.9905024196858,11.155,81.345,95.166,10.19,613.5850999999996,4.066399999999999,14.0,900.0,120.0,360.0,120.0,1075.0
3.54,2.65,0.019,0.06,0.051,0.26,1.52,0.81,0.15,0.019290000000000012,0.016379999999999995,0.0015070000000000007,0.0,0.007470000000000005,244.9905024196858,11.155,81.345,95.166,10.19,613.5850999999996,4.066399999999999,14.0,900.0,120.0,360.0,120.0,1128.0
3.54,2.65,0.019,0.06,0.051,0.26,1.52,0.81,0.15,0.019290000000000012,0.016379999999999995,0.0015070000000000007,0.0,0.007470000000000005,244.9905024196858,11.155,81.345,95.166,10.19,613.5850999999996,4.066399999999999,14.0,900.0,120.0,340.0,120.0,1203.0
3.54,2.65,0.019,0.06,0.051,0.26,1.52,0.81,0.15,0.019290000000000012,0.016379999999999995,0.0015070000000000007,0.0,0.007470000000000005,244.9905024196858,11.155,81.345,95.166,10.19,613.5850999999996,4.066399999999999,14.0,900.0,120.0,320.0,120.0,1260.0
3.6,2.62,0.031,0.066,0.051,0.25,0.96,0.77,0.15,0.019290000000000012,0.016379999999999995,0.0015070000000000007,0.0,0.007470000000000005,244.9905024196858,11.155,81.345,95.166,10.19,613.5850999999996,4.066399999999999,14.0,900.0,120.0,300.0,120.0,1534.0
3.6,2.62,0.031,0.066,0.051,0.25,0.96,0.77,0.15,0.019290000000000012,0.016379999999999995,0.0015070000000000007,0.0,0.007470000000000005,244.9905024196858,11.155,81.345,95.166,10.19,613.5850999999996,4.066399999999999,14.0,900.0,120.0,300.0,120.0,1538.0
3.6,2.62,0.031,0.066,0.051,0.25,0.96,0.77,0.15,0.019290000000000012,0.016379999999999995,0.0015070000000000007,0.0,0.007470000000000005,244.9905024196858,11.155,81.345,95.166,10.19,613.5850999999996,4.066399999999999,14.0,900.0,120.0,300.0,120.0,1548.0
3.54,2.65,0.019,0.06,0.051,0.26,1.52,0.81,0.15,0.019290000000000012,0.016379999999999995,0.0015070000000000007,0.0,0.007470000000000005,244.9905024196858,11.155,81.345,95.166,10.19,613.5850999999996,4.066399999999999,14.0,900.0,120.0,300.0,120.0,1340.0
3.54,2.65,0.019,0.06,0.051,0.26,1.52,0.81,0.15,0.019290000000000012,0.016379999999999995,0.0015070000000000007,0.0,0.007470000000000005,244.9905024196858,11.155,81.345,95.166,10.19,613.5850999999996,4.066399999999999,14.0,900.0,120.0,300.0,120.0,1436.0
3.54,2.65,0.019,0.06,0.051,0.26,1.52,0.81,0.15,0.019290000000000012,0.016379999999999995,0.0015070000000000007,0.0,0.007470000000000005,244.9905024196858,11.155,81.345,95.166,10.19,613.5850999999996,4.066399999999999,14.0,900.0,120.0,280.0,120.0,1470.0
3.55,2.47,0.026,0.06,0.05,0.27,1.65,0.9,0.15,0.019290000000000012,0.016379999999999995,0.0015070000000000007,0.0,0.007470000000000005,244.9905024196858,11.155,81.345,95.166,10.19,613.5850999999996,4.066399999999999,14.0,900.0,120.0,300.0,120.0,1470.0
3.55,2.47,0.026,0.06,0.05,0.27,1.65,0.9,0.15,0.019290000000000012,0.016379999999999995,0.0015070000000000007,0.0,0.007470000000000005,244.9905024196858,11.155,81.345,95.166,10.19,613.5850999999996,4.066399999999999,14.0,900.0,120.0,300.0,120.0,1500.0
3.55,2.47,0.026,0.06,0.05,0.27,1.65,0.9,0.15,0.019290000000000012,0.016379999999999995,0.0015070000000000007,0.0,0.007470000000000005,244.9905024196858,11.155,81.345,95.166,10.19,613.5850999999996,4.066399999999999,14.0,900.0,120.0,300.0,120.0,1497.0
3.59,2.11,0.026,0.064,0.048,0.27,1.02,0.98,0.15,0.019290000000000012,0.016379999999999995,0.0015070000000000007,0.0,0.007470000000000005,244.9905024196858,11.155,81.345,95.166,10.19,613.5850999999996,4.066399999999999,14.0,900.0,120.0,300.0,120.0,1337.0
3.59,2.11,0.026,0.064,0.048,0.27,1.02,0.98,0.15,0.019290000000000012,0.016379999999999995,0.0015070000000000007,0.0,0.007470000000000005,244.9905024196858,11.155,81.345,95.166,10.19,613.5850999999996,4.066399999999999,14.0,900.0,120.0,300.0,120.0,1351.0
3.59,2.11,0.026,0.064,0.048,0.27,1.02,0.98,0.15,0.019290000000000012,0.016379999999999995,0.0015070000000000007,0.0,0.007470000000000005,244.9905024196858,11.155,81.345,95.166,10.19,613.5850999999996,4.066399999999999,14.0,900.0,120.0,300.0,120.0,1362.0
3.72,2.93,0.036,0.057,0.044,0.21,0.98,0.56,0.15,0.019290000000000012,0.016379999999999995,0.0015070000000000007,0.0,0.007470000000000005,244.9905024196858,11.155,81.345,95.166,10.19,613.5850999999996,4.066399999999999,14.0,900.0,120.0,300.0,120.0,1365.0
3.72,2.93,0.036,0.057,0.044,0.21,0.98,0.56,0.15,0.019290000000000012,0.016379999999999995,0.0015070000000000007,0.0,0.007470000000000005,244.9905024196858,11.155,81.345,95.166,10.19,613.5850999999996,4.066399999999999,14.0,900.0,120.0,300.0,120.0,1376.0
3.72,2.93,0.036,0.057,0.044,0.21,0.98,0.56,0.15,0.019290000000000012,0.016379999999999995,0.0015070000000000007,0.0,0.007470000000000005,244.9905024196858,11.155,81.345,95.166,10.19,613.5850999999996,4.066399999999999,14.0,900.0,120.0,300.0,120.0,1369.0
3.48,3.03,0.027,0.063,0.041,0.33,2.03,1.0,0.15,0.019290000000000012,0.016379999999999995,0.0015070000000000007,0.0,0.007470000000000005,244.9905024196858,11.155,81.345,95.166,10.19,613.5850999999996,4.066399999999999,14.0,900.0,120.0,300.0,120.0,1512.0
3.48,3.03,0.027,0.063,0.041,0.33,2.03,1.0,0.15,0.019290000000000012,0.016379999999999995,0.0015070000000000007,0.0,0.007470000000000005,244.9905024196858,11.155,81.345,95.166,10.19,613.5850999999996,4.066399999999999,14.0,900.0,120.0,300.0,120.0,1461.0
3.48,3.03,0.027,0.063,0.041,0.33,2.03,1.0,0.15,0.019290000000000012,0.016379999999999995,0.0015070000000000007,0.0,0.007470000000000005,244.9905024196858,11.155,81.345,95.166,10.19,613.5850999999996,4.066399999999999,14.0,900.0,120.0,300.0,120.0,1515.0
3.8,2.91,0.035,0.061,0.037,0.32,1.5,0.71,0.15,0.019290000000000012,0.016379999999999995,0.0015070000000000007,0.0,0.007470000000000005,244.9905024196858,11.155,81.345,95.166,10.19,613.5850999999996,4.066399999999999,14.0,900.0,120.0,300.0,120.0,1475.0
3.8,2.91,0.035,0.061,0.037,0.32,1.5,0.71,0.15,0.019290000000000012,0.016379999999999995,0.0015070000000000007,0.0,0.007470000000000005,244.9905024196858,11.155,81.345,95.166,10.19,613.5850999999996,4.066399999999999,14.0,900.0,120.0,300.0,120.0,1499.0
3.8,2.91,0.035,0.061,0.037,0.32,1.5,0.71,0.15,0.019290000000000012,0.016379999999999995,0.0015070000000000007,0.0,0.007470000000000005,244.9905024196858,11.155,81.345,95.166,10.19,613.5850999999996,4.066399999999999,14.0,900.0,120.0,300.0,120.0,1493.0
3.55,2.43,0.01,0.043,0.071,0.17,1.48,0.85,0.15,0.3000000000000005,1.6964299999999994,0.007827000000000008,0.0,0.010730000000000009,104.07,10.685,79.92,98.43,10.12,741.45,4.260699999999995,21.35,900.0,120.0,360.0,90.0,1065.0
3.68,2.66,0.01,0.035,0.068,0.07,1.67,0.78,0.15,0.3000000000000005,1.6964299999999994,0.007827000000000008,0.0,0.010730000000000009,104.07,10.685,79.92,98.43,10.12,741.45,4.260699999999995,21.35,900.0,120.0,280.0,90.0,1371.0
3.54,2.65,0.019,0.06,0.051,0.26,1.52,0.81,0.15,0.3000000000000005,1.6964299999999994,0.007827000000000008,0.0,0.010730000000000009,104.07,10.685,79.92,98.43,10.12,741.45,4.260699999999995,21.35,900.0,120.0,380.0,120.0,1036.0
3.54,2.65,0.019,0.06,0.051,0.26,1.52,0.81,0.15,0.3000000000000005,1.6964299999999994,0.007827000000000008,0.0,0.010730000000000009,104.07,10.685,79.92,98.43,10.12,741.45,4.260699999999995,21.35,900.0,120.0,360.0,120.0,1075.0
3.54,2.65,0.019,0.06,0.051,0.26,1.52,0.81,0.15,0.3000000000000005,1.6964299999999994,0.007827000000000008,0.0,0.010730000000000009,104.07,10.685,79.92,98.43,10.12,741.45,4.260699999999995,21.35,900.0,120.0,340.0,120.0,1203.0
3.54,2.65,0.019,0.06,0.051,0.26,1.52,0.81,0.15,0.3000000000000005,1.6964299999999994,0.007827000000000008,0.0,0.010730000000000009,104.07,10.685,79.92,98.43,10.12,741.45,4.260699999999995,21.35,900.0,120.0,320.0,120.0,1260.0
3.54,2.65,0.019,0.06,0.051,0.26,1.52,0.81,0.15,0.3000000000000005,1.6964299999999994,0.007827000000000008,0.0,0.010730000000000009,104.07,10.685,79.92,98.43,10.12,741.45,4.260699999999995,21.35,900.0,120.0,300.0,120.0,1340.0
3.54,2.65,0.019,0.06,0.051,0.26,1.52,0.81,0.15,0.3000000000000005,1.6964299999999994,0.007827000000000008,0.0,0.010730000000000009,104.07,10.685,79.92,98.43,10.12,741.45,4.260699999999995,21.35,900.0,120.0,280.0,120.0,1470.0
3.58,2.27,0.008,0.038,0.037,0.12,0.46,0.5,0.0,0.29820000000000046,1.6964299999999994,0.0071670000000000076,0.0,0.010730000000000009,100.0,10.685,80.0,98.97,10.12,741.0,4.26,22.91,900.0,120.0,270.0,60.0,1033.0
3.58,2.27,0.008,0.038,0.037,0.12,0.46,0.5,0.0,0.29820000000000046,1.6964299999999994,0.0071670000000000076,0.0,0.010730000000000009,100.0,10.685,80.0,98.97,10.12,741.0,4.26,22.91,900.0,120.0,270.0,120.0,1023.0
3.58,2.27,0.008,0.038,0.037,0.12,0.46,0.5,0.0,0.29820000000000046,1.6964299999999994,0.0071670000000000076,0.0,0.010730000000000009,100.0,10.685,80.0,98.97,10.12,741.0,4.26,22.91,900.0,120.0,270.0,180.0,1008.0
3.58,2.27,0.008,0.038,0.037,0.12,0.46,0.5,0.0,0.29820000000000046,1.6964299999999994,0.0071670000000000076,0.0,0.010730000000000009,100.0,10.685,80.0,98.97,10.12,741.0,4.26,22.91,900.0,120.0,300.0,60.0,1013.0
3.58,2.27,0.008,0.038,0.037,0.12,0.46,0.5,0.0,0.29820000000000046,1.6964299999999994,0.0071670000000000076,0.0,0.010730000000000009,100.0,10.685,80.0,98.97,10.12,741.0,4.26,22.91,900.0,120.0,300.0,120.0,1015.0
3.58,2.27,0.008,0.038,0.037,0.12,0.46,0.5,0.0,0.29820000000000046,1.6964299999999994,0.0071670000000000076,0.0,0.010730000000000009,100.0,10.685,80.0,98.97,10.12,741.0,4.26,22.91,900.0,120.0,300.0,180.0,1026.0
3.58,2.27,0.008,0.038,0.037,0.12,0.46,0.5,0.0,0.29820000000000046,1.6964299999999994,0.0071670000000000076,0.0,0.010730000000000009,100.0,10.685,80.0,98.97,10.12,741.0,4.26,22.91,900.0,120.0,325.0,60.0,1241.0
3.58,2.27,0.008,0.038,0.037,0.12,0.46,0.5,0.0,0.29820000000000046,1.6964299999999994,0.0071670000000000076,0.0,0.010730000000000009,100.0,10.685,80.0,98.97,10.12,741.0,4.26,22.91,900.0,120.0,325.0,120.0,1245.0
3.58,2.27,0.008,0.038,0.037,0.12,0.46,0.5,0.0,0.29820000000000046,1.6964299999999994,0.0071670000000000076,0.0,0.010730000000000009,100.0,10.685,80.0,98.97,10.12,741.0,4.26,22.91,900.0,120.0,325.0,180.0,1281.0
3.58,2.27,0.008,0.038,0.037,0.12,0.46,0.5,0.0,0.29820000000000046,1.6964299999999994,0.0071670000000000076,0.0,0.010730000000000009,100.0,10.685,80.0,98.97,10.12,741.0,4.26,22.91,900.0,120.0,350.0,60.0,1481.0
3.58,2.27,0.008,0.038,0.037,0.12,0.46,0.5,0.0,0.29820000000000046,1.6964299999999994,0.0071670000000000076,0.0,0.010730000000000009,100.0,10.685,80.0,98.97,10.12,741.0,4.26,22.91,900.0,120.0,350.0,120.0,1491.0
3.58,2.27,0.008,0.038,0.037,0.12,0.46,0.5,0.0,0.29820000000000046,1.6964299999999994,0.0071670000000000076,0.0,0.010730000000000009,100.0,10.685,80.0,98.97,10.12,741.0,4.26,22.91,900.0,120.0,350.0,180.0,1509.0
3.58,2.27,0.008,0.038,0.037,0.12,0.46,0.5,0.0,0.29820000000000046,1.6964299999999994,0.0071670000000000076,0.0,0.010730000000000009,100.0,10.685,80.0,98.97,10.12,741.0,4.26,22.91,900.0,120.0,375.0,60.0,896.0
3.58,2.27,0.008,0.038,0.037,0.12,0.46,0.5,0.0,0.29820000000000046,1.6964299999999994,0.0071670000000000076,0.0,0.010730000000000009,100.0,10.685,80.0,98.97,10.12,741.0,4.26,22.91,900.0,120.0,375.0,120.0,952.0
3.58,2.27,0.008,0.038,0.037,0.12,0.46,0.5,0.0,0.29820000000000046,1.6964299999999994,0.0071670000000000076,0.0,0.010730000000000009,100.0,10.685,80.0,98.97,10.12,741.0,4.26,22.91,900.0,120.0,375.0,180.0,1154.0
3.64,2.48,0.009,0.025,0.045,0.16,0.43,0.45,0.0,0.012160000000000006,0.01469999999999999,0.11465000000000015,0.0,0.0026300000000000013,110.0,10.695,90.0,91.05,10.18,815.0,4.27,20.88200000000001,900.0,90.0,300.0,60.0,1388.0
