Repository: akbuchowicz/foundry-project

# Application of AutoGluon to foundry data
This project was prepared as part of the research workshop in winter semester 2023/2024. The task was to deploy two machine learning models to predict two chosen variables from a dataset describing the properties of cast iron samples. The chosen variables were:
* Charpy impact strength [J]
* Rm [MPa]

File: dane-żeliwo-ADI/transdata_1.csv (part 4 of 7)
C [%],Si [%],S [%],P [%],Mg [%],Mn [%],Ni [%],Cu [%],Mo [%],Cr [%],Al [%],Sn [%],B [%],V [%],Graphite emission [mm-2],Graphite emission share [%],Nodularity [%],Perlite share [%],Ferrite share [%],Rm [MPa] (as cast),A5 [%]     (as cast),Min wall thickness [mm],Austenitization temp [C],Austenitization time [min.],Isothermal process temp [C],Isothermal process time [min.],y_RM
3.64,2.48,0.009,0.025,0.045,0.16,0.43,0.45,0.0,0.012160000000000006,0.01469999999999999,0.11465000000000015,0.0,0.0026300000000000013,110.0,10.695,90.0,91.05,10.18,815.0,4.27,20.88200000000001,900.0,90.0,300.0,120.0,1373.0
3.64,2.48,0.009,0.025,0.045,0.16,0.43,0.45,0.0,0.012160000000000006,0.01469999999999999,0.11465000000000015,0.0,0.0026300000000000013,110.0,10.695,90.0,91.05,10.18,815.0,4.27,20.88200000000001,900.0,90.0,300.0,180.0,1529.0
3.64,2.48,0.009,0.025,0.045,0.16,0.43,0.45,0.0,0.012160000000000006,0.01469999999999999,0.11465000000000015,0.0,0.0026300000000000013,110.0,10.695,90.0,91.05,10.18,815.0,4.27,20.88200000000001,900.0,90.0,356.0,60.0,1089.0
3.64,2.48,0.009,0.025,0.045,0.16,0.43,0.45,0.0,0.012160000000000006,0.01469999999999999,0.11465000000000015,0.0,0.0026300000000000013,110.0,10.695,90.0,91.05,10.18,815.0,4.27,20.88200000000001,900.0,90.0,356.0,120.0,1073.0
3.64,2.48,0.009,0.025,0.045,0.16,0.43,0.45,0.0,0.012160000000000006,0.01469999999999999,0.11465000000000015,0.0,0.0026300000000000013,110.0,10.695,90.0,91.05,10.18,815.0,4.27,20.88200000000001,900.0,90.0,356.0,180.0,1095.0
3.56,2.63,0.01,0.025,0.047,0.15,0.45,0.44,0.0,0.04170000000000001,0.015409999999999984,0.005613000000000004,0.0,0.0030000000000000014,150.0,10.525,90.0,80.183,18.786000000000005,735.0,4.49,18.375,900.0,90.0,300.0,60.0,1380.0
3.56,2.63,0.01,0.025,0.047,0.15,0.45,0.44,0.0,0.04170000000000001,0.015409999999999984,0.005613000000000004,0.0,0.0030000000000000014,150.0,10.525,90.0,80.183,18.786000000000005,735.0,4.49,18.375,900.0,90.0,300.0,120.0,1543.0
3.56,2.63,0.01,0.025,0.047,0.15,0.45,0.44,0.0,0.04170000000000001,0.015409999999999984,0.005613000000000004,0.0,0.0030000000000000014,150.0,10.525,90.0,80.183,18.786000000000005,735.0,4.49,18.375,900.0,90.0,300.0,180.0,1602.0
3.56,2.63,0.01,0.025,0.047,0.15,0.45,0.44,0.0,0.04170000000000001,0.015409999999999984,0.005613000000000004,0.0,0.0030000000000000014,150.0,10.525,90.0,80.183,18.786000000000005,735.0,4.49,18.375,900.0,90.0,359.0,60.0,1125.0
3.56,2.63,0.01,0.025,0.047,0.15,0.45,0.44,0.0,0.04170000000000001,0.015409999999999984,0.005613000000000004,0.0,0.0030000000000000014,150.0,10.525,90.0,80.183,18.786000000000005,735.0,4.49,18.375,900.0,90.0,359.0,120.0,1116.0
3.56,2.63,0.01,0.025,0.047,0.15,0.45,0.44,0.0,0.04170000000000001,0.015409999999999984,0.005613000000000004,0.0,0.0030000000000000014,150.0,10.525,90.0,80.183,18.786000000000005,735.0,4.49,18.375,900.0,90.0,359.0,180.0,1126.0
3.58,2.57,0.007,0.048,0.043,0.34,0.45,0.46,0.19,0.3000000000000005,2.1934799999999983,0.018403999999999997,0.0,0.003230000000000002,200.0,10.515,90.0,80.91,18.78100000000001,785.0,2.81,25.100000000000044,900.0,90.0,363.0,60.0,924.0
3.58,2.57,0.007,0.048,0.043,0.34,0.45,0.46,0.19,0.3000000000000005,2.1934799999999983,0.018403999999999997,0.0,0.003230000000000002,200.0,10.515,90.0,80.91,18.78100000000001,785.0,2.81,25.100000000000044,900.0,90.0,363.0,120.0,883.0
3.58,2.57,0.007,0.048,0.043,0.34,0.45,0.46,0.19,0.3000000000000005,2.1934799999999983,0.018403999999999997,0.0,0.003230000000000002,200.0,10.515,90.0,80.91,18.78100000000001,785.0,2.81,25.100000000000044,900.0,90.0,363.0,180.0,997.0
3.58,2.57,0.007,0.048,0.043,0.34,0.45,0.46,0.19,0.3000000000000005,2.1934799999999983,0.018403999999999997,0.0,0.003230000000000002,200.0,10.515,90.0,80.91,18.78100000000001,785.0,2.81,25.100000000000044,900.0,90.0,300.0,60.0,1329.0
3.58,2.57,0.007,0.048,0.043,0.34,0.45,0.46,0.19,0.3000000000000005,2.1934799999999983,0.018403999999999997,0.0,0.003230000000000002,200.0,10.515,90.0,80.91,18.78100000000001,785.0,2.81,25.100000000000044,900.0,90.0,300.0,120.0,1197.0
3.58,2.57,0.007,0.048,0.043,0.34,0.45,0.46,0.19,0.3000000000000005,2.1934799999999983,0.018403999999999997,0.0,0.003230000000000002,200.0,10.515,90.0,80.91,18.78100000000001,785.0,2.81,25.100000000000044,900.0,90.0,300.0,180.0,1359.0
3.58,2.27,0.008,0.038,0.037,0.12,0.46,0.5,0.0,0.29820000000000046,1.6964299999999994,0.0071670000000000076,0.0,0.010730000000000009,100.0,10.685,80.0,98.97,10.12,741.0,4.26,22.91,900.0,120.0,300.0,180.0,1509.0
3.58,2.27,0.008,0.038,0.037,0.12,0.46,0.5,0.0,0.29820000000000046,1.6964299999999994,0.0071670000000000076,0.0,0.010730000000000009,100.0,10.685,80.0,98.97,10.12,741.0,4.26,22.91,900.0,120.0,350.0,120.0,1015.0
3.62,2.48,0.009,0.025,0.045,0.16,0.43,0.45,0.0,0.012160000000000006,0.01469999999999999,0.11465000000000015,0.0,0.0026300000000000013,110.0,10.695,90.0,91.05,10.18,815.0,4.27,20.88200000000001,900.0,90.0,300.0,180.0,1529.0
3.62,2.48,0.009,0.025,0.045,0.16,0.43,0.45,0.0,0.012160000000000006,0.01469999999999999,0.11465000000000015,0.0,0.0026300000000000013,110.0,10.695,90.0,91.05,10.18,815.0,4.27,20.88200000000001,900.0,90.0,356.0,180.0,1095.0
3.56,2.63,0.01,0.025,0.047,0.15,0.45,0.44,0.0,0.04170000000000001,0.015409999999999984,0.005613000000000004,0.0,0.0030000000000000014,150.0,10.525,90.0,80.183,18.786000000000005,735.0,4.49,18.375,900.0,90.0,300.0,180.0,1602.0
3.56,2.63,0.01,0.025,0.047,0.15,0.45,0.44,0.0,0.04170000000000001,0.015409999999999984,0.005613000000000004,0.0,0.0030000000000000014,150.0,10.525,90.0,80.183,18.786000000000005,735.0,4.49,18.375,900.0,90.0,356.0,180.0,1126.0
3.58,2.57,0.007,0.048,0.043,0.34,0.45,0.46,0.19,0.3000000000000005,2.1934799999999983,0.018403999999999997,0.0,0.003230000000000002,200.0,10.515,90.0,80.91,18.78100000000001,785.0,2.81,25.100000000000044,900.0,90.0,300.0,180.0,1359.0
3.58,2.57,0.007,0.048,0.043,0.34,0.45,0.46,0.19,0.3000000000000005,2.1934799999999983,0.018403999999999997,0.0,0.003230000000000002,200.0,10.515,90.0,80.91,18.78100000000001,785.0,2.81,25.100000000000044,900.0,90.0,363.0,120.0,883.0
3.4,2.69,0.01,0.02,0.044,0.19,0.73,0.87,0.23,0.04,0.015,0.007,0.0,0.0029200000000000016,200.0,11.6543,95.0,80.0,20.0,780.0,7.1,20.91000000000001,900.0,90.0,250.0,60.0,1520.0
3.4,2.69,0.01,0.02,0.044,0.19,0.73,0.87,0.23,0.04,0.015,0.007,0.0,0.0029200000000000016,200.0,11.6543,95.0,80.0,20.0,780.0,7.1,20.91000000000001,900.0,90.0,325.0,90.0,1263.0
3.4,2.69,0.01,0.02,0.044,0.19,0.73,0.87,0.23,0.04,0.015,0.007,0.0,0.0029200000000000016,200.0,11.6543,95.0,80.0,20.0,780.0,7.1,20.91000000000001,900.0,90.0,375.0,90.0,1075.0
3.4,2.69,0.01,0.02,0.044,0.19,0.73,0.87,0.23,0.04,0.015,0.007,0.0,0.0029200000000000016,200.0,11.6543,95.0,80.0,20.0,780.0,7.1,20.91000000000001,900.0,90.0,425.0,60.0,862.0
3.45,2.82,0.019,0.032,0.041,0.061,0.52,0.54,0.15,0.0032300000000000007,0.011380000000000001,0.010568000000000006,0.0,0.0027900000000000012,37.0,8.439299999999994,92.76700000000001,78.72299999999994,19.373000000000005,785.27,5.690900000000004,64.0,930.0,60.0,420.0,30.0,1104.0
3.45,2.82,0.019,0.032,0.041,0.061,0.52,0.54,0.15,0.0032300000000000007,0.011380000000000001,0.010568000000000006,0.0,0.0027900000000000012,37.0,8.439299999999994,92.76700000000001,78.72299999999994,19.373000000000005,785.27,5.690900000000004,64.0,930.0,60.0,420.0,60.0,1130.0
3.45,2.82,0.019,0.032,0.041,0.061,0.52,0.54,0.15,0.0032300000000000007,0.011380000000000001,0.010568000000000006,0.0,0.0027900000000000012,37.0,8.439299999999994,92.76700000000001,78.72299999999994,19.373000000000005,785.27,5.690900000000004,64.0,930.0,60.0,420.0,120.0,1145.0
3.45,2.82,0.019,0.032,0.041,0.061,0.52,0.54,0.15,0.0032300000000000007,0.011380000000000001,0.010568000000000006,0.0,0.0027900000000000012,37.0,8.439299999999994,92.76700000000001,78.72299999999994,19.373000000000005,785.27,5.690900000000004,64.0,930.0,60.0,420.0,180.0,1194.0
3.575,2.515,0.0125,0.031,0.0415,0.2,0.52,0.64,0.15,0.29820000000000046,2.3483099999999983,0.007035000000000008,0.0,0.14370000000000005,77.5,12.17,75.0,97.43,10.03,747.797,7.938699999999995,19.86,900.0,90.0,300.0,180.0,1340.0
3.575,2.515,0.0125,0.031,0.0415,0.2,0.52,0.64,0.15,0.29820000000000046,2.3483099999999983,0.007035000000000008,0.0,0.14370000000000005,77.5,12.17,75.0,97.43,10.03,747.797,7.938699999999995,19.86,900.0,90.0,360.0,120.0,1094.0
3.54,2.81,0.009,0.031,0.05,0.43,1.52,0.56,0.3,0.3,1.6964299999999994,0.007827000000000008,0.0,0.010730000000000009,104.07,10.685,79.92,98.43,10.12,741.45,4.260699999999995,21.35,816.0,120.0,260.0,120.0,1269.0
3.54,2.81,0.009,0.031,0.05,0.43,1.52,0.56,0.3,0.3,1.6964299999999994,0.007827000000000008,0.0,0.010730000000000009,104.07,10.685,79.92,98.43,10.12,741.45,4.260699999999995,21.35,816.0,120.0,288.0,120.0,1277.0
3.54,2.81,0.009,0.031,0.05,0.43,1.52,0.56,0.3,0.3,1.6964299999999994,0.007827000000000008,0.0,0.010730000000000009,104.07,10.685,79.92,98.43,10.12,741.45,4.260699999999995,21.35,816.0,120.0,302.0,120.0,1324.0
3.54,2.81,0.009,0.031,0.05,0.43,1.52,0.56,0.3,0.3,1.6964299999999994,0.007827000000000008,0.0,0.010730000000000009,104.07,10.685,79.92,98.43,10.12,741.45,4.260699999999995,21.35,816.0,120.0,316.0,120.0,1208.0
3.54,2.81,0.009,0.031,0.05,0.43,1.52,0.56,0.3,0.3,1.6964299999999994,0.007827000000000008,0.0,0.010730000000000009,104.07,10.685,79.92,98.43,10.12,741.45,4.260699999999995,21.35,816.0,120.0,357.0,120.0,800.0
3.54,2.81,0.009,0.031,0.05,0.43,1.52,0.56,0.3,0.3,1.6964299999999994,0.007827000000000008,0.0,0.010730000000000009,104.07,10.685,79.92,98.43,10.12,741.45,4.260699999999995,21.35,816.0,120.0,385.0,120.0,706.0
3.54,2.81,0.009,0.031,0.05,0.43,1.52,0.56,0.3,0.3,1.6964299999999994,0.007827000000000008,0.0,0.010730000000000009,104.07,10.685,79.92,98.43,10.12,741.45,4.260699999999995,21.35,871.0,120.0,260.0,120.0,1082.0
3.54,2.81,0.009,0.031,0.05,0.43,1.52,0.56,0.3,0.3,1.6964299999999994,0.007827000000000008,0.0,0.010730000000000009,104.07,10.685,79.92,98.43,10.12,741.45,4.260699999999995,21.35,871.0,120.0,288.0,120.0,1234.0
3.54,2.81,0.009,0.031,0.05,0.43,1.52,0.56,0.3,0.3,1.6964299999999994,0.007827000000000008,0.0,0.010730000000000009,104.07,10.685,79.92,98.43,10.12,741.45,4.260699999999995,21.35,871.0,120.0,302.0,120.0,1164.0
3.54,2.81,0.009,0.031,0.05,0.43,1.52,0.56,0.3,0.3,1.6964299999999994,0.007827000000000008,0.0,0.010730000000000009,104.07,10.685,79.92,98.43,10.12,741.45,4.260699999999995,21.35,871.0,120.0,316.0,120.0,1048.0
3.54,2.81,0.009,0.031,0.05,0.43,1.52,0.56,0.3,0.3,1.6964299999999994,0.007827000000000008,0.0,0.010730000000000009,104.07,10.685,79.92,98.43,10.12,741.45,4.260699999999995,21.35,871.0,120.0,357.0,120.0,777.0
3.54,2.81,0.009,0.031,0.05,0.43,1.52,0.56,0.3,0.3,1.6964299999999994,0.007827000000000008,0.0,0.010730000000000009,104.07,10.685,79.92,98.43,10.12,741.45,4.260699999999995,21.35,871.0,120.0,385.0,120.0,738.0
3.54,2.81,0.009,0.031,0.05,0.43,1.52,0.56,0.3,0.3,1.6964299999999994,0.007827000000000008,0.0,0.010730000000000009,104.07,10.685,79.92,98.43,10.12,741.45,4.260699999999995,21.35,927.0,120.0,260.0,120.0,1082.0
3.54,2.81,0.009,0.031,0.05,0.43,1.52,0.56,0.3,0.3,1.6964299999999994,0.007827000000000008,0.0,0.010730000000000009,104.07,10.685,79.92,98.43,10.12,741.45,4.260699999999995,21.35,927.0,120.0,288.0,120.0,1234.0
3.54,2.81,0.009,0.031,0.05,0.43,1.52,0.56,0.3,0.3,1.6964299999999994,0.007827000000000008,0.0,0.010730000000000009,104.07,10.685,79.92,98.43,10.12,741.45,4.260699999999995,21.35,927.0,120.0,302.0,120.0,1164.0
3.54,2.81,0.009,0.031,0.05,0.43,1.52,0.56,0.3,0.3,1.6964299999999994,0.007827000000000008,0.0,0.010730000000000009,104.07,10.685,79.92,98.43,10.12,741.45,4.260699999999995,21.35,927.0,120.0,316.0,120.0,1048.0
3.54,2.81,0.009,0.031,0.05,0.43,1.52,0.56,0.3,0.3,1.6964299999999994,0.007827000000000008,0.0,0.010730000000000009,104.07,10.685,79.92,98.43,10.12,741.45,4.260699999999995,21.35,927.0,120.0,357.0,120.0,777.0
3.54,2.81,0.009,0.031,0.05,0.43,1.52,0.56,0.3,0.3,1.6964299999999994,0.007827000000000008,0.0,0.010730000000000009,104.07,10.685,79.92,98.43,10.12,741.45,4.260699999999995,21.35,927.0,120.0,385.0,120.0,738.0
3.54,2.81,0.009,0.031,0.05,0.43,1.52,0.56,0.3,0.3,1.6964299999999994,0.007827000000000008,0.0,0.010730000000000009,104.07,10.685,79.92,98.43,10.12,741.45,4.260699999999995,21.35,982.0,120.0,260.0,120.0,883.0
3.54,2.81,0.009,0.031,0.05,0.43,1.52,0.56,0.3,0.3,1.6964299999999994,0.007827000000000008,0.0,0.010730000000000009,104.07,10.685,79.92,98.43,10.12,741.45,4.260699999999995,21.35,982.0,120.0,288.0,120.0,1146.0
3.54,2.81,0.009,0.031,0.05,0.43,1.52,0.56,0.3,0.3,1.6964299999999994,0.007827000000000008,0.0,0.010730000000000009,104.07,10.685,79.92,98.43,10.12,741.45,4.260699999999995,21.35,982.0,120.0,302.0,120.0,1182.0
3.54,2.81,0.009,0.031,0.05,0.43,1.52,0.56,0.3,0.3,1.6964299999999994,0.007827000000000008,0.0,0.010730000000000009,104.07,10.685,79.92,98.43,10.12,741.45,4.260699999999995,21.35,982.0,120.0,316.0,120.0,941.0
3.54,2.81,0.009,0.031,0.05,0.43,1.52,0.56,0.3,0.3,1.6964299999999994,0.007827000000000008,0.0,0.010730000000000009,104.07,10.685,79.92,98.43,10.12,741.45,4.260699999999995,21.35,982.0,120.0,357.0,120.0,754.0
3.54,2.81,0.009,0.031,0.05,0.43,1.52,0.56,0.3,0.3,1.6964299999999994,0.007827000000000008,0.0,0.010730000000000009,104.07,10.685,79.92,98.43,10.12,741.45,4.260699999999995,21.35,982.0,120.0,385.0,120.0,685.0
3.562796668979875,2.5771603053435115,0.01,0.027,0.045,0.28,0.53,0.9,0.15,0.018600000000000012,0.015619999999999983,0.0033240000000000023,0.015240000000000009,0.0026600000000000018,150.0,12.329299999999998,100.0,82.23099999999998,16.203999999999997,571.8270999999999,7.158700000000008,21.268091733466854,900.0,120.0,260.0,120.0,1655.0
3.562796668979875,2.5771603053435115,0.01,0.027,0.045,0.28,0.53,0.9,0.15,0.018600000000000012,0.015619999999999983,0.0033240000000000023,0.015240000000000009,0.0026600000000000018,150.0,12.329299999999998,100.0,82.23099999999998,16.203999999999997,571.8270999999999,7.158700000000008,21.268091733466854,900.0,120.0,290.0,120.0,1527.0
3.562796668979875,2.5771603053435115,0.01,0.027,0.045,0.28,0.53,0.9,0.15,0.018600000000000012,0.015619999999999983,0.0033240000000000023,0.015240000000000009,0.0026600000000000018,150.0,12.329299999999998,100.0,82.23099999999998,16.203999999999997,571.8270999999999,7.158700000000008,21.268091733466854,900.0,120.0,320.0,90.0,1290.0
3.562796668979875,2.5771603053435115,0.01,0.027,0.045,0.28,0.53,0.9,0.15,0.018600000000000012,0.015619999999999983,0.0033240000000000023,0.015240000000000009,0.0026600000000000018,150.0,12.329299999999998,100.0,82.23099999999998,16.203999999999997,571.8270999999999,7.158700000000008,21.268091733466854,900.0,120.0,360.0,90.0,1116.0
3.562796668979875,2.5771603053435115,0.01,0.027,0.045,0.28,0.53,0.9,0.15,0.018600000000000012,0.015619999999999983,0.0033240000000000023,0.015240000000000009,0.0026600000000000018,150.0,12.329299999999998,100.0,82.23099999999998,16.203999999999997,571.8270999999999,7.158700000000008,21.268091733466854,900.0,120.0,390.0,90.0,1097.0
3.4,2.41,0.017,0.015,0.064,0.15,0.001,0.0,0.001,0.011800000000000007,0.014619999999999984,0.0033840000000000025,0.015240000000000009,0.0026600000000000018,150.0,12.419299999999998,99.9,81.99499999999996,15.234000000000002,594.7316166666665,6.861200000000009,25.4,927.0,120.0,400.0,120.0,585.0
3.4,2.41,0.017,0.015,0.064,0.15,0.001,0.0,0.001,0.011800000000000007,0.014619999999999984,0.0033840000000000025,0.015240000000000009,0.0026600000000000018,150.0,12.419299999999998,99.9,81.99499999999996,15.234000000000002,594.7316166666665,6.861200000000009,25.4,927.0,120.0,385.0,120.0,701.0
3.4,2.41,0.017,0.015,0.064,0.15,0.001,0.0,0.001,0.011800000000000007,0.014619999999999984,0.0033840000000000025,0.015240000000000009,0.0026600000000000018,150.0,12.419299999999998,99.9,81.99499999999996,15.234000000000002,594.7316166666665,6.861200000000009,25.4,927.0,120.0,371.0,120.0,1062.0
3.4,2.41,0.017,0.015,0.064,0.15,0.001,0.0,0.001,0.011800000000000007,0.014619999999999984,0.0033840000000000025,0.015240000000000009,0.0026600000000000018,150.0,12.419299999999998,99.9,81.99499999999996,15.234000000000002,594.7316166666665,6.861200000000009,25.4,927.0,120.0,357.0,120.0,1105.0
3.4,2.41,0.017,0.015,0.064,0.15,0.001,0.0,0.001,0.011800000000000007,0.014619999999999984,0.0033840000000000025,0.015240000000000009,0.0026600000000000018,150.0,12.419299999999998,99.9,81.99499999999996,15.234000000000002,594.7316166666665,6.861200000000009,25.4,927.0,120.0,343.0,120.0,1185.0
3.4,2.41,0.017,0.015,0.064,0.15,0.001,0.0,0.001,0.011800000000000007,0.014619999999999984,0.0033840000000000025,0.015240000000000009,0.0026600000000000018,150.0,12.419299999999998,99.9,81.99499999999996,15.234000000000002,594.7316166666665,6.861200000000009,25.4,927.0,120.0,330.0,120.0,1277.0
3.4,2.41,0.017,0.015,0.064,0.15,0.001,0.0,0.001,0.011800000000000007,0.014619999999999984,0.0033840000000000025,0.015240000000000009,0.0026600000000000018,150.0,12.419299999999998,99.9,81.99499999999996,15.234000000000002,594.7316166666665,6.861200000000009,25.4,927.0,120.0,316.0,120.0,1326.0
3.4,2.41,0.017,0.015,0.064,0.15,0.001,0.0,0.001,0.011800000000000007,0.014619999999999984,0.0033840000000000025,0.015240000000000009,0.0026600000000000018,150.0,12.419299999999998,99.9,81.99499999999996,15.234000000000002,594.7316166666665,6.861200000000009,25.4,927.0,120.0,288.0,120.0,1470.0
3.4,2.41,0.017,0.015,0.064,0.15,0.001,0.0,0.001,0.011800000000000007,0.014619999999999984,0.0033840000000000025,0.015240000000000009,0.0026600000000000018,150.0,12.419299999999998,99.9,81.99499999999996,15.234000000000002,594.7316166666665,6.861200000000009,25.4,927.0,120.0,273.0,120.0,1522.0
3.4,2.41,0.017,0.015,0.064,0.15,0.001,0.0,0.001,0.011800000000000007,0.014619999999999984,0.0033840000000000025,0.015240000000000009,0.0026600000000000018,150.0,12.419299999999998,99.9,81.99499999999996,15.234000000000002,594.7316166666665,6.861200000000009,25.4,927.0,120.0,260.0,120.0,1528.0
3.45,2.48,0.012,0.013,0.05,0.4,1.5,0.54,0.5,0.3000000000000005,1.6964299999999994,0.007827000000000008,0.0,0.010730000000000009,104.07,10.685,79.92,98.43,10.12,741.45,4.260699999999995,21.35,927.0,120.0,260.0,120.0,1598.1
3.45,2.48,0.012,0.013,0.05,0.4,1.5,0.54,0.5,0.3000000000000005,1.6964299999999994,0.007827000000000008,0.0,0.010730000000000009,104.07,10.685,79.92,98.43,10.12,741.45,4.260699999999995,21.35,927.0,120.0,274.0,120.0,1530.4
3.45,2.48,0.012,0.013,0.05,0.4,1.5,0.54,0.5,0.3000000000000005,1.6964299999999994,0.007827000000000008,0.0,0.010730000000000009,104.07,10.685,79.92,98.43,10.12,741.45,4.260699999999995,21.35,927.0,120.0,288.0,120.0,1505.0
3.45,2.48,0.012,0.013,0.05,0.4,1.5,0.54,0.5,0.3000000000000005,1.6964299999999994,0.007827000000000008,0.0,0.010730000000000009,104.07,10.685,79.92,98.43,10.12,741.45,4.260699999999995,21.35,927.0,120.0,302.0,120.0,1404.9
3.45,2.48,0.012,0.013,0.05,0.4,1.5,0.54,0.5,0.3000000000000005,1.6964299999999994,0.007827000000000008,0.0,0.010730000000000009,104.07,10.685,79.92,98.43,10.12,741.45,4.260699999999995,21.35,927.0,120.0,316.0,120.0,1366.6
3.45,2.48,0.012,0.013,0.05,0.4,1.5,0.54,0.5,0.3000000000000005,1.6964299999999994,0.007827000000000008,0.0,0.010730000000000009,104.07,10.685,79.92,98.43,10.12,741.45,4.260699999999995,21.35,927.0,120.0,329.0,120.0,1230.3
3.45,2.48,0.012,0.013,0.05,0.4,1.5,0.54,0.5,0.3000000000000005,1.6964299999999994,0.007827000000000008,0.0,0.010730000000000009,104.07,10.685,79.92,98.43,10.12,741.45,4.260699999999995,21.35,927.0,120.0,343.0,120.0,1194.7
3.45,2.48,0.012,0.013,0.05,0.4,1.5,0.54,0.5,0.3000000000000005,1.6964299999999994,0.007827000000000008,0.0,0.010730000000000009,104.07,10.685,79.92,98.43,10.12,741.45,4.260699999999995,21.35,927.0,120.0,357.0,120.0,1053.9
3.45,2.48,0.012,0.013,0.05,0.4,1.5,0.54,0.5,0.3000000000000005,1.6964299999999994,0.007827000000000008,0.0,0.010730000000000009,104.07,10.685,79.92,98.43,10.12,741.45,4.260699999999995,21.35,927.0,120.0,371.0,120.0,1034.4
3.45,2.48,0.012,0.013,0.05,0.4,1.5,0.54,0.5,0.3000000000000005,1.6964299999999994,0.007827000000000008,0.0,0.010730000000000009,104.07,10.685,79.92,98.43,10.12,741.45,4.260699999999995,21.35,927.0,120.0,385.0,120.0,1080.3
3.45,2.48,0.012,0.013,0.05,0.4,1.5,0.54,0.5,0.3000000000000005,1.6964299999999994,0.007827000000000008,0.0,0.010730000000000009,104.07,10.685,79.92,98.43,10.12,741.45,4.260699999999995,21.35,927.0,120.0,399.0,120.0,1015.4
3.5,2.5,0.01,0.027,0.03,0.25,1.1,0.6,0.23,0.3000000000000005,1.6964299999999994,0.007827000000000008,0.0,0.010730000000000009,104.07,10.685,79.92,98.43,10.12,741.45,4.260699999999995,21.35,900.0,120.0,315.0,60.0,1155.0
3.5,2.5,0.01,0.027,0.03,0.25,1.1,0.6,0.23,0.3000000000000005,1.6964299999999994,0.007827000000000008,0.0,0.010730000000000009,104.07,10.685,79.92,98.43,10.12,741.45,4.260699999999995,21.35,900.0,120.0,315.0,120.0,1325.0
3.5,2.5,0.01,0.027,0.03,0.25,1.1,0.6,0.23,0.3000000000000005,1.6964299999999994,0.007827000000000008,0.0,0.010730000000000009,104.07,10.685,79.92,98.43,10.12,741.45,4.260699999999995,21.35,900.0,120.0,315.0,180.0,1400.0
3.5,2.5,0.01,0.027,0.03,0.25,1.1,0.6,0.23,0.3000000000000005,1.6964299999999994,0.007827000000000008,0.0,0.010730000000000009,104.07,10.685,79.92,98.43,10.12,741.45,4.260699999999995,21.35,900.0,120.0,315.0,240.0,1375.0
3.5,2.5,0.01,0.027,0.03,0.25,1.1,0.6,0.23,0.3000000000000005,1.6964299999999994,0.007827000000000008,0.0,0.010730000000000009,104.07,10.685,79.92,98.43,10.12,741.45,4.260699999999995,21.35,900.0,120.0,350.0,60.0,800.0
3.5,2.5,0.01,0.027,0.03,0.25,1.1,0.6,0.23,0.3000000000000005,1.6964299999999994,0.007827000000000008,0.0,0.010730000000000009,104.07,10.685,79.92,98.43,10.12,741.45,4.260699999999995,21.35,900.0,120.0,350.0,120.0,830.0
3.5,2.5,0.01,0.027,0.03,0.25,1.1,0.6,0.23,0.3000000000000005,1.6964299999999994,0.007827000000000008,0.0,0.010730000000000009,104.07,10.685,79.92,98.43,10.12,741.45,4.260699999999995,21.35,900.0,120.0,350.0,180.0,860.0
3.5,2.5,0.01,0.027,0.03,0.25,1.1,0.6,0.23,0.3000000000000005,1.6964299999999994,0.007827000000000008,0.0,0.010730000000000009,104.07,10.685,79.92,98.43,10.12,741.45,4.260699999999995,21.35,900.0,120.0,350.0,240.0,855.0
3.65,2.76,0.014,0.016,0.045,0.36,0.9,0.6,0.15,0.3000000000000005,1.6964299999999994,0.007827000000000008,0.0,0.010730000000000009,104.07,10.685,79.92,98.43,10.12,741.45,4.260699999999995,21.35,900.0,90.0,320.0,120.0,1262.0
3.65,2.76,0.014,0.016,0.045,0.36,0.9,0.6,0.15,0.3000000000000005,1.6964299999999994,0.007827000000000008,0.0,0.010730000000000009,104.07,10.685,79.92,98.43,10.12,741.45,4.260699999999995,21.35,900.0,90.0,360.0,120.0,1142.0
3.51,2.45,0.01,0.017,0.036,0.3,0.0,0.0,0.15,0.3000000000000005,1.6964299999999994,0.007827000000000008,0.0,0.010730000000000009,104.07,10.685,79.92,98.43,10.12,741.45,4.260699999999995,21.35,900.0,90.0,320.0,120.0,1391.0
3.51,2.45,0.01,0.017,0.036,0.3,0.0,0.0,0.15,0.3000000000000005,1.6964299999999994,0.007827000000000008,0.0,0.010730000000000009,104.07,10.685,79.92,98.43,10.12,741.45,4.260699999999995,21.35,900.0,90.0,360.0,120.0,1169.0
3.69,2.47,0.01,0.05,0.037,0.28,0.52,0.32,0.15,0.3000000000000005,1.6964299999999994,0.007827000000000008,0.0,0.010730000000000009,104.07,10.685,79.92,98.43,10.12,741.45,4.260699999999995,21.35,930.0,120.0,325.0,120.0,1115.0
3.69,2.47,0.01,0.05,0.037,0.28,0.52,0.32,0.15,0.3000000000000005,1.6964299999999994,0.007827000000000008,0.0,0.010730000000000009,104.07,10.685,79.92,98.43,10.12,741.45,4.260699999999995,21.35,930.0,120.0,300.0,120.0,1160.0
3.69,2.47,0.01,0.05,0.037,0.28,0.52,0.32,0.15,0.3000000000000005,1.6964299999999994,0.007827000000000008,0.0,0.010730000000000009,104.07,10.685,79.92,98.43,10.12,741.45,4.260699999999995,21.35,930.0,120.0,325.0,60.0,1025.0
3.69,2.47,0.01,0.05,0.037,0.28,0.52,0.32,0.15,0.3000000000000005,1.6964299999999994,0.007827000000000008,0.0,0.010730000000000009,104.07,10.685,79.92,98.43,10.12,741.45,4.260699999999995,21.35,930.0,120.0,300.0,60.0,1075.0
3.52,2.6,0.01,0.01,0.045,0.2,0.52,0.73,0.2,0.3000000000000005,1.6964299999999994,0.007827000000000008,0.0,0.010730000000000009,104.07,10.685,79.92,98.43,10.12,741.45,4.260699999999995,21.35,900.0,45.0,370.0,60.0,942.0
3.52,2.6,0.01,0.01,0.045,0.2,0.52,0.73,0.2,0.3000000000000005,1.6964299999999994,0.007827000000000008,0.0,0.010730000000000009,104.07,10.685,79.92,98.43,10.12,741.45,4.260699999999995,21.35,900.0,45.0,340.0,60.0,1108.0
3.52,2.6,0.01,0.01,0.045,0.2,0.52,0.73,0.2,0.3000000000000005,1.6964299999999994,0.007827000000000008,0.0,0.010730000000000009,104.07,10.685,79.92,98.43,10.12,741.45,4.260699999999995,21.35,900.0,45.0,300.0,60.0,1230.0
3.46,2.48,0.01,0.02,0.043,0.39,0.52,0.8,0.15,0.3000000000000005,1.6964299999999994,0.007827000000000008,0.0,0.010730000000000009,104.07,10.685,79.92,98.43,10.12,741.45,4.260699999999995,21.35,910.0,120.0,350.0,180.0,1070.0
3.46,2.48,0.01,0.02,0.043,0.39,0.52,0.8,0.15,0.3000000000000005,1.6964299999999994,0.007827000000000008,0.0,0.010730000000000009,104.07,10.685,79.92,98.43,10.12,741.45,4.260699999999995,21.35,910.0,120.0,320.0,180.0,1275.0
3.46,2.48,0.01,0.02,0.043,0.39,0.52,0.8,0.15,0.3000000000000005,1.6964299999999994,0.007827000000000008,0.0,0.010730000000000009,104.07,10.685,79.92,98.43,10.12,741.45,4.260699999999995,21.35,910.0,120.0,290.0,180.0,1455.0
3.14,2.67,0.003,0.023,0.045,0.07,0.8,0.3,0.25,0.12,0.9773600000000005,0.004037000000000002,0.034800000000000025,0.13910000000000006,120.0,11.985,79.24700000000001,46.3,41.0,413.52700000000004,13.408999999999994,9.68,900.0,120.0,300.0,10.0,850.0
3.14,2.67,0.003,0.023,0.045,0.07,0.8,0.3,0.25,0.12,0.9773600000000005,0.004037000000000002,0.034800000000000025,0.13910000000000006,120.0,11.985,79.24700000000001,46.3,41.0,413.52700000000004,13.408999999999994,9.68,900.0,120.0,300.0,30.0,1000.0
3.14,2.67,0.003,0.023,0.045,0.07,0.8,0.3,0.25,0.12,0.9773600000000005,0.004037000000000002,0.034800000000000025,0.13910000000000006,120.0,11.985,79.24700000000001,46.3,41.0,413.52700000000004,13.408999999999994,9.68,900.0,120.0,300.0,60.0,1150.0
3.14,2.67,0.003,0.023,0.045,0.07,0.8,0.3,0.25,0.12,0.9773600000000005,0.004037000000000002,0.034800000000000025,0.13910000000000006,120.0,11.985,79.24700000000001,46.3,41.0,413.52700000000004,13.408999999999994,9.68,900.0,120.0,300.0,120.0,1200.0
3.14,2.67,0.003,0.023,0.045,0.07,0.8,0.3,0.25,0.12,0.9773600000000005,0.004037000000000002,0.034800000000000025,0.13910000000000006,120.0,11.985,79.24700000000001,46.3,41.0,413.52700000000004,13.408999999999994,9.68,900.0,120.0,300.0,240.0,1200.0
3.14,2.67,0.003,0.023,0.045,0.07,0.8,0.3,0.25,0.12,0.9773600000000005,0.004037000000000002,0.034800000000000025,0.13910000000000006,120.0,11.985,79.24700000000001,46.3,41.0,413.52700000000004,13.408999999999994,9.68,900.0,120.0,300.0,360.0,1100.0
3.14,2.67,0.003,0.023,0.045,0.07,0.8,0.3,0.25,0.12,0.9773600000000005,0.004037000000000002,0.034800000000000025,0.13910000000000006,120.0,11.985,79.24700000000001,46.3,41.0,413.52700000000004,13.408999999999994,9.68,900.0,120.0,350.0,10.0,800.0
3.14,2.67,0.003,0.023,0.045,0.07,0.8,0.3,0.25,0.12,0.9773600000000005,0.004037000000000002,0.034800000000000025,0.13910000000000006,120.0,11.985,79.24700000000001,46.3,41.0,413.52700000000004,13.408999999999994,9.68,900.0,120.0,350.0,30.0,920.0
3.14,2.67,0.003,0.023,0.045,0.07,0.8,0.3,0.25,0.12,0.9773600000000005,0.004037000000000002,0.034800000000000025,0.13910000000000006,120.0,11.985,79.24700000000001,46.3,41.0,413.52700000000004,13.408999999999994,9.68,900.0,120.0,350.0,60.0,1100.0
3.14,2.67,0.003,0.023,0.045,0.07,0.8,0.3,0.25,0.12,0.9773600000000005,0.004037000000000002,0.034800000000000025,0.13910000000000006,120.0,11.985,79.24700000000001,46.3,41.0,413.52700000000004,13.408999999999994,9.68,900.0,120.0,350.0,120.0,1150.0
3.14,2.67,0.003,0.023,0.045,0.07,0.8,0.3,0.25,0.12,0.9773600000000005,0.004037000000000002,0.034800000000000025,0.13910000000000006,120.0,11.985,79.24700000000001,46.3,41.0,413.52700000000004,13.408999999999994,9.68,900.0,120.0,350.0,240.0,1150.0
3.14,2.67,0.003,0.023,0.045,0.07,0.8,0.3,0.25,0.12,0.9773600000000005,0.004037000000000002,0.034800000000000025,0.13910000000000006,120.0,11.985,79.24700000000001,46.3,41.0,413.52700000000004,13.408999999999994,9.68,900.0,120.0,350.0,360.0,1100.0
3.14,2.67,0.003,0.023,0.045,0.07,0.8,0.3,0.25,0.12,0.9773600000000005,0.004037000000000002,0.034800000000000025,0.13910000000000006,120.0,11.985,79.24700000000001,46.3,41.0,413.52700000000004,13.408999999999994,9.68,900.0,120.0,400.0,10.0,750.0
3.14,2.67,0.003,0.023,0.045,0.07,0.8,0.3,0.25,0.12,0.9773600000000005,0.004037000000000002,0.034800000000000025,0.13910000000000006,120.0,11.985,79.24700000000001,46.3,41.0,413.52700000000004,13.408999999999994,9.68,900.0,120.0,400.0,30.0,900.0
3.14,2.67,0.003,0.023,0.045,0.07,0.8,0.3,0.25,0.12,0.9773600000000005,0.004037000000000002,0.034800000000000025,0.13910000000000006,120.0,11.985,79.24700000000001,46.3,41.0,413.52700000000004,13.408999999999994,9.68,900.0,120.0,400.0,60.0,990.0
3.14,2.67,0.003,0.023,0.045,0.07,0.8,0.3,0.25,0.12,0.9773600000000005,0.004037000000000002,0.034800000000000025,0.13910000000000006,120.0,11.985,79.24700000000001,46.3,41.0,413.52700000000004,13.408999999999994,9.68,900.0,120.0,400.0,120.0,1000.0
3.14,2.67,0.003,0.023,0.045,0.07,0.8,0.3,0.25,0.12,0.9773600000000005,0.004037000000000002,0.034800000000000025,0.13910000000000006,120.0,11.985,79.24700000000001,46.3,41.0,413.52700000000004,13.408999999999994,9.68,900.0,120.0,400.0,240.0,1000.0
3.14,2.67,0.003,0.023,0.045,0.07,0.8,0.3,0.25,0.12,0.9773600000000005,0.004037000000000002,0.034800000000000025,0.13910000000000006,120.0,11.985,79.24700000000001,46.3,41.0,413.52700000000004,13.408999999999994,9.68,900.0,120.0,400.0,360.0,980.0
3.69,2.53,0.009,0.014,0.045,0.25,1.07,0.47,0.1,0.3000000000000005,1.6964299999999994,0.007827000000000008,0.0,0.010730000000000009,104.07,10.685,79.92,98.43,10.12,741.45,4.260699999999995,21.35,900.0,30.0,410.0,120.0,950.0
3.69,2.53,0.009,0.014,0.045,0.25,1.07,0.47,0.1,0.3000000000000005,1.6964299999999994,0.007827000000000008,0.0,0.010730000000000009,104.07,10.685,79.92,98.43,10.12,741.45,4.260699999999995,21.35,900.0,30.0,370.0,120.0,1080.0
3.69,2.53,0.009,0.014,0.045,0.25,1.07,0.47,0.1,0.3000000000000005,1.6964299999999994,0.007827000000000008,0.0,0.010730000000000009,104.07,10.685,79.92,98.43,10.12,741.45,4.260699999999995,21.35,900.0,30.0,300.0,120.0,1450.0
3.5,2.8,0.02,0.02,0.04,0.3,1.5,0.5,0.3,0.3000000000000005,1.6964299999999994,0.007827000000000008,0.0,0.010730000000000009,104.07,10.685,79.92,98.43,10.12,741.45,4.260699999999995,21.35,950.0,30.0,300.0,120.0,1170.0
3.5,2.8,0.02,0.02,0.04,0.3,1.5,0.5,0.3,0.3000000000000005,1.6964299999999994,0.007827000000000008,0.0,0.010730000000000009,104.07,10.685,79.92,98.43,10.12,741.45,4.260699999999995,21.35,950.0,30.0,350.0,120.0,960.0
3.5,2.8,0.02,0.02,0.04,0.3,1.5,0.5,0.3,0.3000000000000005,1.6964299999999994,0.007827000000000008,0.0,0.010730000000000009,104.07,10.685,79.92,98.43,10.12,741.45,4.260699999999995,21.35,950.0,30.0,400.0,120.0,750.0
3.43,2.9,0.01,0.01,0.03,0.29,1.2,1.2,0.15,0.0062600000000000025,0.015459999999999984,0.0032040000000000024,0.015240000000000009,0.002510000000000002,275.0,12.144299999999998,100.0,85.06,15.291999999999998,571.8201000000001,7.211500000000005,14.09,900.0,30.0,355.0,90.0,1111.0
3.39,2.9,0.01,0.01,0.03,0.28,1.2,1.1,0.15,0.3000000000000005,1.6964299999999994,0.007827000000000008,0.0,0.010730000000000009,104.07,10.685,79.92,98.43,10.12,741.45,4.260699999999995,21.35,900.0,30.0,355.0,60.0,1075.0
3.39,2.9,0.01,0.01,0.03,0.28,1.2,1.1,0.15,0.3000000000000005,1.6964299999999994,0.007827000000000008,0.0,0.010730000000000009,104.07,10.685,79.92,98.43,10.12,741.45,4.260699999999995,21.35,900.0,30.0,355.0,90.0,1110.0
3.39,2.9,0.01,0.01,0.03,0.28,1.2,1.1,0.15,0.3000000000000005,1.6964299999999994,0.007827000000000008,0.0,0.010730000000000009,104.07,10.685,79.92,98.43,10.12,741.45,4.260699999999995,21.35,900.0,30.0,355.0,120.0,1080.0
3.39,2.9,0.01,0.01,0.03,0.28,1.2,1.1,0.15,0.3000000000000005,1.6964299999999994,0.007827000000000008,0.0,0.010730000000000009,104.07,10.685,79.92,98.43,10.12,741.45,4.260699999999995,21.35,900.0,30.0,355.0,180.0,1110.0
3.2,2.95,0.01,0.027,0.056,0.22,0.71,1.0,0.2,0.0,0.015389999999999984,0.0027900000000000012,0.015240000000000009,0.0024700000000000017,348.0,12.144299999999998,100.0,84.80799999999999,15.0,572.1551000000001,7.046000000000006,14.12,910.0,60.0,360.0,90.0,1180.0
3.2,2.95,0.01,0.027,0.056,0.22,0.71,1.0,0.2,0.0,0.014509999999999988,0.0032040000000000024,0.015240000000000009,0.002510000000000002,225.0,12.144299999999998,100.0,84.79899999999998,15.291999999999998,569.4758666666663,7.236800000000006,15.075,910.0,60.0,360.0,90.0,1156.0
3.2,2.95,0.01,0.027,0.056,0.22,0.71,1.0,0.2,0.0,0.0,0.0,0.0,0.0,120.0,10.700999999999999,90.0,91.24700000000001,9.89,673.3974000000002,4.065699999999998,16.02,910.0,60.0,360.0,90.0,1106.0
3.26,3.0,0.01,0.027,0.06,0.23,0.48,0.91,0.11,0.0,0.015319999999999983,0.0032040000000000024,0.015240000000000009,0.002510000000000002,237.0,12.144299999999998,100.0,84.79899999999998,15.291999999999998,574.9940999999995,7.0700000000000065,14.22,910.0,60.0,360.0,90.0,1232.0
3.26,3.0,0.01,0.027,0.06,0.23,0.48,0.91,0.11,0.0,0.001910000000000001,0.0032030000000000027,0.015240000000000009,0.0006900000000000005,138.0,8.8227,100.0,79.4789999999999,19.655,563.1764999999999,5.975000000000001,63.85,910.0,60.0,360.0,90.0,1255.0
3.26,3.0,0.01,0.027,0.06,0.23,0.48,0.91,0.11,0.0,0.01453999999999999,0.0012570000000000005,0.0,0.002410000000000001,67.0,12.755,90.0,89.76,10.12,595.7712238095235,7.885300000000002,26.98,910.0,60.0,360.0,90.0,1224.0
3.1,3.1,0.01,0.027,0.04,0.24,0.49,0.94,0.11,0.0,0.014679999999999986,0.0032030000000000027,0.015240000000000009,0.0026400000000000013,176.0,12.294299999999998,100.0,83.29,15.502,550.9535880952378,7.294000000000008,20.897344548262502,910.0,60.0,360.0,90.0,1199.0
3.1,3.1,0.01,0.027,0.04,0.24,0.49,0.94,0.11,0.0,0.0006300000000000001,0.001914,0.015240000000000009,0.0003000000000000002,100.0,8.442000000000004,100.0,75.89599999999987,26.719999999999974,372.91,24.052,65.95,910.0,60.0,360.0,90.0,1200.0
3.1,3.1,0.01,0.027,0.04,0.24,0.49,0.94,0.11,0.0,0.01429999999999999,0.001602000000000001,0.0,0.002550000000000001,46.0,12.444,90.0,81.65999999999994,15.123,589.0884738095236,7.488400000000005,26.98,910.0,60.0,360.0,90.0,1199.0
3.8,3.0,0.01,0.027,0.045,0.25,0.52,0.54,0.4,0.3000000000000005,1.6964299999999994,0.007827000000000008,0.0,0.010730000000000009,104.07,10.685,79.92,98.43,10.12,741.45,4.260699999999995,21.35,900.0,60.0,400.0,120.0,918.0
3.8,3.0,0.01,0.027,0.045,0.25,1.5,0.54,0.4,0.3000000000000005,1.6964299999999994,0.007827000000000008,0.0,0.010730000000000009,104.07,10.685,79.92,98.43,10.12,741.45,4.260699999999995,21.35,900.0,60.0,400.0,120.0,929.0
3.8,3.0,0.01,0.027,0.045,0.25,0.5,0.54,0.4,0.3000000000000005,1.6964299999999994,0.007827000000000008,0.0,0.010730000000000009,104.07,10.685,79.92,98.43,10.12,741.45,4.260699999999995,21.35,900.0,60.0,370.0,120.0,1070.0
3.8,3.0,0.01,0.027,0.045,0.25,1.0,0.54,0.4,0.3000000000000005,1.6964299999999994,0.007827000000000008,0.0,0.010730000000000009,104.07,10.685,79.92,98.43,10.12,741.45,4.260699999999995,21.35,900.0,60.0,370.0,120.0,996.0
3.8,3.0,0.01,0.027,0.045,0.25,1.5,0.54,0.4,0.3000000000000005,1.6964299999999994,0.007827000000000008,0.0,0.010730000000000009,104.07,10.685,79.92,98.43,10.12,741.45,4.260699999999995,21.35,900.0,60.0,370.0,120.0,907.0
3.8,3.0,0.01,0.027,0.045,0.4,0.52,0.4,0.4,0.3000000000000005,1.6964299999999994,0.007827000000000008,0.0,0.010730000000000009,104.07,10.685,79.92,98.43,10.12,741.45,4.260699999999995,21.35,900.0,60.0,360.0,120.0,1029.0
3.8,3.0,0.01,0.027,0.045,0.25,0.52,0.54,0.4,0.3000000000000005,1.6964299999999994,0.007827000000000008,0.0,0.010730000000000009,104.07,10.685,79.92,98.43,10.12,741.45,4.260699999999995,21.35,900.0,60.0,340.0,120.0,1174.0
3.8,3.0,0.01,0.027,0.045,0.25,0.5,0.54,0.4,0.3000000000000005,1.6964299999999994,0.007827000000000008,0.0,0.010730000000000009,104.07,10.685,79.92,98.43,10.12,741.45,4.260699999999995,21.35,900.0,60.0,340.0,120.0,1169.0
3.8,3.0,0.01,0.027,0.045,0.25,1.0,0.54,0.4,0.3000000000000005,1.6964299999999994,0.007827000000000008,0.0,0.010730000000000009,104.07,10.685,79.92,98.43,10.12,741.45,4.260699999999995,21.35,900.0,60.0,340.0,120.0,996.0
3.8,3.0,0.01,0.027,0.045,0.25,1.5,0.54,0.4,0.3000000000000005,1.6964299999999994,0.007827000000000008,0.0,0.010730000000000009,104.07,10.685,79.92,98.43,10.12,741.45,4.260699999999995,21.35,900.0,60.0,340.0,120.0,947.0
3.8,3.0,0.01,0.027,0.045,0.25,0.52,0.54,0.4,0.3000000000000005,1.6964299999999994,0.007827000000000008,0.0,0.010730000000000009,104.07,10.685,79.92,98.43,10.12,741.45,4.260699999999995,21.35,900.0,60.0,370.0,60.0,996.0
3.8,3.0,0.01,0.027,0.045,0.25,0.5,0.54,0.4,0.3000000000000005,1.6964299999999994,0.007827000000000008,0.0,0.010730000000000009,104.07,10.685,79.92,98.43,10.12,741.45,4.260699999999995,21.35,900.0,60.0,370.0,60.0,1003.0
3.8,3.0,0.01,0.027,0.045,0.4,0.52,0.4,0.4,0.3000000000000005,1.6964299999999994,0.007827000000000008,0.0,0.010730000000000009,104.07,10.685,79.92,98.43,10.12,741.45,4.260699999999995,21.35,900.0,60.0,370.0,60.0,956.0
3.8,3.0,0.01,0.027,0.045,0.4,0.52,0.4,0.4,0.3000000000000005,1.6964299999999994,0.007827000000000008,0.0,0.010730000000000009,104.07,10.685,79.92,98.43,10.12,741.45,4.260699999999995,21.35,900.0,60.0,360.0,60.0,991.0
3.8,3.0,0.01,0.027,0.045,0.25,1.0,0.54,0.4,0.3000000000000005,1.6964299999999994,0.007827000000000008,0.0,0.010730000000000009,104.07,10.685,79.92,98.43,10.12,741.45,4.260699999999995,21.35,900.0,60.0,340.0,60.0,1164.0
3.8,3.0,0.01,0.027,0.045,0.25,1.5,0.54,0.4,0.3000000000000005,1.6964299999999994,0.007827000000000008,0.0,0.010730000000000009,104.07,10.685,79.92,98.43,10.12,741.45,4.260699999999995,21.35,900.0,60.0,340.0,60.0,996.0
3.8,3.0,0.01,0.027,0.045,0.25,0.5,0.54,0.4,0.3000000000000005,1.6964299999999994,0.007827000000000008,0.0,0.010730000000000009,104.07,10.685,79.92,98.43,10.12,741.45,4.260699999999995,21.35,900.0,60.0,400.0,30.0,987.0
3.8,3.0,0.01,0.027,0.045,0.25,1.0,0.54,0.4,0.3000000000000005,1.6964299999999994,0.007827000000000008,0.0,0.010730000000000009,104.07,10.685,79.92,98.43,10.12,741.45,4.260699999999995,21.35,900.0,60.0,400.0,30.0,942.0
3.8,3.0,0.01,0.027,0.045,0.25,0.5,0.54,0.4,0.3000000000000005,1.6964299999999994,0.007827000000000008,0.0,0.010730000000000009,104.07,10.685,79.92,98.43,10.12,741.45,4.260699999999995,21.35,900.0,60.0,370.0,30.0,1019.0
3.8,3.0,0.01,0.027,0.045,0.25,1.0,0.54,0.4,0.3000000000000005,1.6964299999999994,0.007827000000000008,0.0,0.010730000000000009,104.07,10.685,79.92,98.43,10.12,741.45,4.260699999999995,21.35,900.0,60.0,370.0,30.0,964.0
3.8,3.0,0.01,0.027,0.045,0.25,1.5,0.54,0.4,0.3000000000000005,1.6964299999999994,0.007827000000000008,0.0,0.010730000000000009,104.07,10.685,79.92,98.43,10.12,741.45,4.260699999999995,21.35,900.0,60.0,370.0,30.0,938.0
3.8,3.0,0.01,0.027,0.045,0.25,0.52,0.54,0.4,0.3000000000000005,1.6964299999999994,0.007827000000000008,0.0,0.010730000000000009,104.07,10.685,79.92,98.43,10.12,741.45,4.260699999999995,21.35,900.0,60.0,340.0,30.0,1004.0
3.8,3.0,0.01,0.027,0.045,0.25,1.5,0.54,0.4,0.3000000000000005,1.6964299999999994,0.007827000000000008,0.0,0.010730000000000009,104.07,10.685,79.92,98.43,10.12,741.45,4.260699999999995,21.35,900.0,60.0,340.0,30.0,1096.0
3.5,2.87,0.009,0.025,0.0,0.61,0.5,0.7,0.137,0.026210000000000004,0.01593999999999999,0.0016620000000000007,0.0,0.0023900000000000015,210.0,10.5,90.025,82.5469999999999,17.50299999999997,672.5532999999999,4.1119,17.0,900.0,90.0,370.0,200.0,1203.0
3.7,2.82,0.004,0.025,0.0,0.066,0.7,0.7,0.136,0.044199999999999955,0.25932,0.006316000000000005,0.0,0.003230000000000002,190.0,10.5,90.0,80.59900000000003,18.519000000000005,742.8760000000001,3.0088999999999975,17.0,900.0,90.0,370.0,200.0,1172.0
3.6,2.75,0.007,0.029,0.0,0.114,1.0,0.65,0.119,0.12424999999999996,0.5005399999999999,0.010373000000000012,0.0,0.003230000000000002,171.0,10.5,90.0,80.09500000000001,18.654000000000007,754.09,2.9737999999999984,17.0,900.0,90.0,370.0,200.0,1186.0
3.52,2.8,0.003,0.023,0.0,0.073,1.03,0.7,0.131,0.02542000000000001,0.015899999999999987,0.0016710000000000006,0.0,0.002530000000000001,180.0,10.5,90.025,81.83199999999995,17.86799999999998,678.1233000000002,4.1339,17.0,900.0,90.0,370.0,200.0,1110.0
