Repository: akbuchowicz/foundry-project

# Application of AutoGluon to foundry data
This project was prepared as part of the research workshop in winter semester 2023/2024. The task was to deploy two machine learning models to predict two chosen variables from a dataset describing the properties of cast iron samples. The chosen variables were:
* Charpy impact strength [J]
* Rm [MPa]

File: dane-żeliwo-ADI/transdata_1.csv (part 6 of 7)
C [%],Si [%],S [%],P [%],Mg [%],Mn [%],Ni [%],Cu [%],Mo [%],Cr [%],Al [%],Sn [%],B [%],V [%],Graphite emission [mm-2],Graphite emission share [%],Nodularity [%],Perlite share [%],Ferrite share [%],Rm [MPa] (as cast),A5 [%]     (as cast),Min wall thickness [mm],Austenitization temp [C],Austenitization time [min.],Isothermal process temp [C],Isothermal process time [min.],y_RM
3.65,2.59,0.014,0.052,0.06,0.18,0.52,0.54,0.15,0.1200499999999999,0.2782900000000002,0.004277000000000006,0.015240000000000009,0.0029700000000000017,285.58299999999997,11.889299999999999,99.505,81.33899999999998,21.458000000000002,507.0,12.1,16.29,860.0,60.0,400.0,8.0,800.0
3.65,2.59,0.014,0.052,0.06,0.18,0.52,0.54,0.15,0.1200499999999999,0.2782900000000002,0.004277000000000006,0.015240000000000009,0.0029700000000000017,285.58299999999997,11.889299999999999,99.505,81.33899999999998,21.458000000000002,507.0,12.1,16.29,860.0,60.0,400.0,15.0,850.0
3.65,2.59,0.014,0.052,0.06,0.18,0.52,0.54,0.15,0.1200499999999999,0.2782900000000002,0.004277000000000006,0.015240000000000009,0.0029700000000000017,285.58299999999997,11.889299999999999,99.505,81.33899999999998,21.458000000000002,507.0,12.1,16.29,860.0,60.0,400.0,30.0,800.0
3.65,2.59,0.014,0.052,0.06,0.18,0.52,0.54,0.15,0.1200499999999999,0.2782900000000002,0.004277000000000006,0.015240000000000009,0.0029700000000000017,285.58299999999997,11.889299999999999,99.505,81.33899999999998,21.458000000000002,507.0,12.1,16.29,860.0,60.0,400.0,60.0,860.0
3.65,2.59,0.014,0.052,0.06,0.18,0.52,0.54,0.15,0.1200499999999999,0.2782900000000002,0.004277000000000006,0.015240000000000009,0.0029700000000000017,285.58299999999997,11.889299999999999,99.505,81.33899999999998,21.458000000000002,507.0,12.1,16.29,860.0,60.0,400.0,120.0,900.0
3.65,2.59,0.014,0.052,0.06,0.18,0.52,0.54,0.15,0.1200499999999999,0.2782900000000002,0.004277000000000006,0.015240000000000009,0.0029700000000000017,285.58299999999997,11.889299999999999,99.505,81.33899999999998,21.458000000000002,507.0,12.1,16.29,900.0,60.0,300.0,8.0,2000.0
3.65,2.59,0.014,0.052,0.06,0.18,0.52,0.54,0.15,0.1200499999999999,0.2782900000000002,0.004277000000000006,0.015240000000000009,0.0029700000000000017,285.58299999999997,11.889299999999999,99.505,81.33899999999998,21.458000000000002,507.0,12.1,16.29,900.0,60.0,300.0,15.0,1750.0
3.65,2.59,0.014,0.052,0.06,0.18,0.52,0.54,0.15,0.1200499999999999,0.2782900000000002,0.004277000000000006,0.015240000000000009,0.0029700000000000017,285.58299999999997,11.889299999999999,99.505,81.33899999999998,21.458000000000002,507.0,12.1,16.29,900.0,60.0,300.0,30.0,1600.0
3.65,2.59,0.014,0.052,0.06,0.18,0.52,0.54,0.15,0.1200499999999999,0.2782900000000002,0.004277000000000006,0.015240000000000009,0.0029700000000000017,285.58299999999997,11.889299999999999,99.505,81.33899999999998,21.458000000000002,507.0,12.1,16.29,900.0,60.0,300.0,60.0,1540.0
3.65,2.59,0.014,0.052,0.06,0.18,0.52,0.54,0.15,0.1200499999999999,0.2782900000000002,0.004277000000000006,0.015240000000000009,0.0029700000000000017,285.58299999999997,11.889299999999999,99.505,81.33899999999998,21.458000000000002,507.0,12.1,16.29,900.0,60.0,300.0,120.0,1585.0
3.65,2.59,0.014,0.052,0.06,0.18,0.52,0.54,0.15,0.1200499999999999,0.2782900000000002,0.004277000000000006,0.015240000000000009,0.0029700000000000017,285.58299999999997,11.889299999999999,99.505,81.33899999999998,21.458000000000002,507.0,12.1,16.29,900.0,60.0,350.0,8.0,1450.0
3.65,2.59,0.014,0.052,0.06,0.18,0.52,0.54,0.15,0.1200499999999999,0.2782900000000002,0.004277000000000006,0.015240000000000009,0.0029700000000000017,285.58299999999997,11.889299999999999,99.505,81.33899999999998,21.458000000000002,507.0,12.1,16.29,900.0,60.0,350.0,15.0,1300.0
3.65,2.59,0.014,0.052,0.06,0.18,0.52,0.54,0.15,0.1200499999999999,0.2782900000000002,0.004277000000000006,0.015240000000000009,0.0029700000000000017,285.58299999999997,11.889299999999999,99.505,81.33899999999998,21.458000000000002,507.0,12.1,16.29,900.0,60.0,350.0,30.0,1290.0
3.65,2.59,0.014,0.052,0.06,0.18,0.52,0.54,0.15,0.1200499999999999,0.2782900000000002,0.004277000000000006,0.015240000000000009,0.0029700000000000017,285.58299999999997,11.889299999999999,99.505,81.33899999999998,21.458000000000002,507.0,12.1,16.29,900.0,60.0,350.0,60.0,1250.0
3.65,2.59,0.014,0.052,0.06,0.18,0.52,0.54,0.15,0.1200499999999999,0.2782900000000002,0.004277000000000006,0.015240000000000009,0.0029700000000000017,285.58299999999997,11.889299999999999,99.505,81.33899999999998,21.458000000000002,507.0,12.1,16.29,900.0,60.0,350.0,120.0,1480.0
3.65,2.59,0.014,0.052,0.06,0.18,0.52,0.54,0.15,0.1200499999999999,0.2782900000000002,0.004277000000000006,0.015240000000000009,0.0029700000000000017,285.58299999999997,11.889299999999999,99.505,81.33899999999998,21.458000000000002,507.0,12.1,16.29,900.0,60.0,400.0,8.0,1250.0
3.65,2.59,0.014,0.052,0.06,0.18,0.52,0.54,0.15,0.1200499999999999,0.2782900000000002,0.004277000000000006,0.015240000000000009,0.0029700000000000017,285.58299999999997,11.889299999999999,99.505,81.33899999999998,21.458000000000002,507.0,12.1,16.29,900.0,60.0,400.0,15.0,1100.0
3.65,2.59,0.014,0.052,0.06,0.18,0.52,0.54,0.15,0.1200499999999999,0.2782900000000002,0.004277000000000006,0.015240000000000009,0.0029700000000000017,285.58299999999997,11.889299999999999,99.505,81.33899999999998,21.458000000000002,507.0,12.1,16.29,900.0,60.0,400.0,30.0,1060.0
3.65,2.59,0.014,0.052,0.06,0.18,0.52,0.54,0.15,0.1200499999999999,0.2782900000000002,0.004277000000000006,0.015240000000000009,0.0029700000000000017,285.58299999999997,11.889299999999999,99.505,81.33899999999998,21.458000000000002,507.0,12.1,16.29,900.0,60.0,400.0,60.0,1050.0
3.65,2.59,0.014,0.052,0.06,0.18,0.52,0.54,0.15,0.1200499999999999,0.2782900000000002,0.004277000000000006,0.015240000000000009,0.0029700000000000017,285.58299999999997,11.889299999999999,99.505,81.33899999999998,21.458000000000002,507.0,12.1,16.29,900.0,60.0,400.0,120.0,1100.0
3.8,2.22,0.002,0.024,0.057,0.37,0.49,0.31,0.0,0.0,0.0,0.0,0.0,0.0,290.0,8.494300000000003,90.12800000000001,78.53999999999989,19.95,533.2990000000001,7.423000000000001,75.0,900.0,60.0,400.0,50.0,976.0
3.56,2.68,0.006,0.03,0.0305,0.29,0.0,0.87,0.25,0.0,0.0,0.0,0.0,0.0,272.81266408827594,9.055799999999994,92.08,79.66899999999991,19.834,654.0,4.0,64.65,910.0,90.0,350.0,90.0,1125.0
3.56,2.68,0.006,0.03,0.0305,0.29,0.0,0.87,0.25,0.0,0.0,0.0,0.0,0.0,272.81266408827594,9.055799999999994,92.08,79.66899999999991,19.834,654.0,4.0,64.65,910.0,90.0,370.0,90.0,1104.0
3.56,2.68,0.006,0.03,0.0305,0.29,0.0,0.87,0.25,0.0,0.0,0.0,0.0,0.0,272.81266408827594,9.055799999999994,92.08,79.66899999999991,19.834,654.0,4.0,64.65,910.0,90.0,390.0,90.0,965.0
3.56,2.68,0.006,0.03,0.0305,0.29,0.0,0.87,0.25,0.0,0.0,0.0,0.0,0.0,272.81266408827594,9.055799999999994,92.08,79.66899999999991,19.834,654.0,4.0,64.65,910.0,90.0,410.0,90.0,967.0
3.35,2.82,0.0,0.0,0.06,0.0,0.93,0.0,0.0,0.0,0.0,0.0,0.0,0.0,290.0,8.494300000000003,90.12800000000001,78.53999999999989,19.95,533.2990000000001,7.423000000000001,75.0,950.0,240.0,260.0,240.0,1165.0
3.3,2.78,0.0,0.0,0.07,0.0,1.05,0.75,0.0,0.0,0.0,0.0,0.012,0.0,287.0,12.159299999999998,96.70599999999999,82.00099999999995,15.291999999999998,573.4257000000005,7.813600000000001,13.04,950.0,240.0,260.0,240.0,1155.0
3.4,2.8,0.0,0.0,0.06,0.0,0.97,0.7,0.0,0.0,0.0,0.0,0.0,0.13,319.93,8.496700000000004,79.521,78.42199999999988,22.359,493.33300000000025,11.530999999999995,73.55,950.0,240.0,260.0,240.0,1238.0
3.4,2.76,0.0,0.0,0.05,0.0,0.55,0.0,0.0,0.0,0.0,0.0,0.0,0.0,290.0,8.494300000000003,90.12800000000001,78.53999999999989,19.95,533.2990000000001,7.423000000000001,75.0,950.0,240.0,260.0,240.0,1085.0
3.35,2.75,0.0,0.0,0.05,0.0,0.45,0.0,0.0,0.0,0.0,0.0,0.12,0.0,2170.0,12.149299999999998,96.70599999999999,82.06099999999995,15.291999999999998,573.8584000000004,7.800600000000002,12.73,950.0,240.0,260.0,240.0,1010.0
3.4,2.8,0.0,0.0,0.07,0.0,0.55,0.0,0.0,0.0,0.0,0.0,0.0,0.18,319.65,8.496700000000004,79.521,78.42199999999988,22.359,493.56700000000023,11.530999999999995,73.55,950.0,240.0,260.0,240.0,1215.0
3.45,2.3,0.0,0.0,0.04,0.3,0.03,0.4,0.0,0.0,0.0,0.0,0.0,0.0,290.0,8.494300000000003,90.12800000000001,78.53999999999989,19.95,533.2990000000001,7.423000000000001,75.0,898.4081920903955,90.0,300.0,30.0,872.5
3.45,2.3,0.0,0.0,0.04,0.3,0.03,0.4,0.0,0.0,0.0,0.0,0.0,0.0,290.0,8.494300000000003,90.12800000000001,78.53999999999989,19.95,533.2990000000001,7.423000000000001,75.0,898.4081920903955,90.0,300.0,60.0,967.0
3.45,2.3,0.0,0.0,0.04,0.3,0.03,0.4,0.0,0.0,0.0,0.0,0.0,0.0,290.0,8.494300000000003,90.12800000000001,78.53999999999989,19.95,533.2990000000001,7.423000000000001,75.0,898.4081920903955,90.0,300.0,90.0,745.0
3.45,2.3,0.0,0.0,0.04,0.3,0.03,0.4,0.0,0.0,0.0,0.0,0.0,0.0,290.0,8.494300000000003,90.12800000000001,78.53999999999989,19.95,533.2990000000001,7.423000000000001,75.0,898.4081920903955,90.0,300.0,120.0,715.0
3.6,2.1,0.0,0.0,0.04,0.3,0.03,0.0,0.0,0.0,0.0,0.0,0.0,0.0,290.0,8.494300000000003,90.12800000000001,78.53999999999989,19.95,533.2990000000001,7.423000000000001,75.0,898.4081920903955,90.0,300.0,30.0,850.0
3.6,2.1,0.0,0.0,0.04,0.3,0.03,0.0,0.0,0.0,0.0,0.0,0.0,0.0,290.0,8.494300000000003,90.12800000000001,78.53999999999989,19.95,533.2990000000001,7.423000000000001,75.0,898.4081920903955,90.0,300.0,60.0,942.0
3.6,2.1,0.0,0.0,0.04,0.3,0.03,0.0,0.0,0.0,0.0,0.0,0.0,0.0,290.0,8.494300000000003,90.12800000000001,78.53999999999989,19.95,533.2990000000001,7.423000000000001,75.0,898.4081920903955,90.0,300.0,90.0,730.0
3.6,2.1,0.0,0.0,0.04,0.3,0.03,0.0,0.0,0.0,0.0,0.0,0.0,0.0,290.0,8.494300000000003,90.12800000000001,78.53999999999989,19.95,533.2990000000001,7.423000000000001,75.0,898.4081920903955,90.0,300.0,120.0,685.0
3.41,2.35,0.015,0.02,0.053,0.18,2.75,0.02,0.0,0.01,0.0,0.0,0.0,0.0,566.0,9.53,92.5,79.86299999999989,19.86,631.8314999999997,3.9750000000000005,67.55,840.0,60.0,375.0,45.0,1016.0
3.41,2.35,0.015,0.02,0.053,0.18,2.75,0.02,0.0,0.01,0.0,0.0,0.0,0.0,566.0,9.53,92.5,79.86299999999989,19.86,631.8314999999997,3.9750000000000005,67.55,840.0,60.0,375.0,45.0,1016.0
3.46,2.61,0.023,0.02,0.038,0.25,0.54,0.03,0.0,0.04,0.0,0.0,0.0,0.0,262.0,9.48,83.5,77.93099999999987,23.886,493.09800000000024,13.703999999999994,68.65,840.0,60.0,375.0,45.0,952.0
3.41,2.35,0.015,0.02,0.053,0.18,2.75,0.02,0.0,0.01,0.0,0.0,0.0,0.0,566.0,9.53,92.5,79.86299999999989,19.86,631.8314999999997,3.9750000000000005,67.55,840.0,60.0,375.0,45.0,1016.0
3.52,3.21,0.02,0.02,0.04,0.46,0.04,0.94,0.15,0.0041199999999999995,0.014639999999999988,0.002885000000000002,0.015240000000000009,0.002500000000000001,120.0,12.7303,100.0,89.24,10.74,595.4252999999999,7.214000000000004,23.107624468878218,900.0,60.0,360.0,60.0,1168.0
3.45,2.6,0.01,0.01,0.04,0.3,5.0,1.0,0.15,0.0041199999999999995,0.014639999999999988,0.002885000000000002,0.015240000000000009,0.002500000000000001,120.0,12.7303,100.0,89.24,10.74,595.4252999999999,7.214000000000004,23.107624468878218,920.0,60.0,360.0,90.0,998.0
3.45,2.6,0.01,0.01,0.04,0.3,5.0,1.0,0.15,0.0041199999999999995,0.014639999999999988,0.002885000000000002,0.015240000000000009,0.002500000000000001,120.0,12.7303,100.0,89.24,10.74,595.4252999999999,7.214000000000004,23.107624468878218,920.0,60.0,360.0,90.0,998.0
3.45,2.6,0.01,0.01,0.04,0.3,5.0,1.0,0.15,0.0041199999999999995,0.014639999999999988,0.002885000000000002,0.015240000000000009,0.002500000000000001,120.0,12.7303,100.0,89.24,10.74,595.4252999999999,7.214000000000004,23.107624468878218,920.0,60.0,360.0,90.0,998.0
3.52,3.21,0.02,0.02,0.04,0.46,0.04,0.94,0.15,0.0041199999999999995,0.014639999999999988,0.002885000000000002,0.015240000000000009,0.002500000000000001,120.0,12.7303,100.0,89.24,10.74,595.4252999999999,7.214000000000004,23.107624468878218,900.0,60.0,360.0,60.0,1085.0
3.5,2.63,0.009,0.019,0.0471,0.318,0.042,0.055,0.0421,0.031,0.003,0.0058,0.015240000000000009,0.001,99.94800000000005,8.595799999999999,99.625,76.16499999999988,26.719999999999974,397.0,27.7,62.0,900.0,90.0,365.0,30.0,1111.1
3.5,2.63,0.009,0.019,0.0471,0.318,0.042,0.055,0.0421,0.031,0.003,0.0058,0.015240000000000009,0.001,99.94800000000005,8.595799999999999,99.625,76.16499999999988,26.719999999999974,397.0,27.7,62.0,900.0,90.0,365.0,60.0,1089.9
3.5,2.63,0.009,0.019,0.0471,0.318,0.042,0.055,0.0421,0.031,0.003,0.0058,0.015240000000000009,0.001,99.94800000000005,8.595799999999999,99.625,76.16499999999988,26.719999999999974,397.0,27.7,62.0,900.0,90.0,365.0,120.0,1085.7
3.5,2.63,0.009,0.019,0.0471,0.318,0.042,0.055,0.0421,0.031,0.003,0.0058,0.015240000000000009,0.001,99.94800000000005,8.595799999999999,99.625,76.16499999999988,26.719999999999974,397.0,27.7,62.0,900.0,90.0,365.0,180.0,1105.1
3.57,2.6,0.007,0.01,0.05,0.47,1.6,0.6,0.03,0.04,0.007560000000000004,0.0037210000000000056,0.0,0.007520000000000006,105.0,9.080199999999996,80.0,77.40799999999989,26.851999999999993,483.17600000000016,25.667999999999996,65.35,900.0,90.0,235.0,480.0,1420.0
3.57,2.6,0.007,0.01,0.05,0.47,1.6,0.6,0.03,0.04,0.007560000000000004,0.0037210000000000056,0.0,0.007520000000000006,105.0,9.080199999999996,80.0,77.40799999999989,26.851999999999993,483.17600000000016,25.667999999999996,65.35,900.0,90.0,235.0,360.0,1415.0
3.57,2.6,0.007,0.01,0.05,0.47,1.6,0.6,0.03,0.04,0.007560000000000004,0.0037210000000000056,0.0,0.007520000000000006,105.0,9.080199999999996,80.0,77.40799999999989,26.851999999999993,483.17600000000016,25.667999999999996,65.35,900.0,90.0,235.0,240.0,1420.0
3.57,2.6,0.007,0.01,0.05,0.47,1.6,0.6,0.03,0.04,0.007560000000000004,0.0037210000000000056,0.0,0.007520000000000006,105.0,9.080199999999996,80.0,77.40799999999989,26.851999999999993,483.17600000000016,25.667999999999996,65.35,900.0,90.0,375.0,120.0,980.0
3.57,2.6,0.007,0.01,0.05,0.47,1.6,0.6,0.03,0.04,0.007560000000000004,0.0037210000000000056,0.0,0.007520000000000006,105.0,9.080199999999996,80.0,77.40799999999989,26.851999999999993,483.17600000000016,25.667999999999996,65.35,900.0,90.0,375.0,240.0,940.0
3.57,2.6,0.007,0.01,0.05,0.47,1.6,0.6,0.03,0.04,0.007560000000000004,0.0037210000000000056,0.0,0.007520000000000006,105.0,9.080199999999996,80.0,77.40799999999989,26.851999999999993,483.17600000000016,25.667999999999996,65.35,900.0,90.0,375.0,360.0,920.0
3.64,2.6,0.016,0.016,0.045,0.15,0.016,0.25,0.0,0.019,0.0,0.0,0.0,0.0,99.53,9.08599999999999,92.60900000000001,78.59499999999991,19.708,680.2739999999991,4.004,60.65,925.0,90.0,340.0,120.0,930.0
3.6,2.5,0.014,0.014,0.066,0.28,0.0,0.45,0.0,0.04,0.0,0.0,0.0,0.0,77.0,10.4735,91.63,79.31799999999994,18.730000000000004,674.6245999999998,4.112600000000001,19.43,900.0,120.0,300.0,60.0,1420.0
3.6,2.5,0.014,0.014,0.066,0.28,0.0,0.45,0.0,0.04,0.0,0.0,0.0,0.0,77.0,10.4735,91.63,79.31799999999994,18.730000000000004,674.6245999999998,4.112600000000001,19.43,900.0,120.0,300.0,120.0,1430.0
3.6,2.5,0.014,0.014,0.066,0.28,0.0,0.45,0.0,0.04,0.0,0.0,0.0,0.0,77.0,10.4735,91.63,79.31799999999994,18.730000000000004,674.6245999999998,4.112600000000001,19.43,900.0,120.0,300.0,180.0,1450.0
3.6,2.5,0.014,0.014,0.066,0.28,0.0,0.45,0.0,0.04,0.0,0.0,0.0,0.0,77.0,10.4735,91.63,79.31799999999994,18.730000000000004,674.6245999999998,4.112600000000001,19.43,900.0,120.0,300.0,240.0,1495.0
3.6,2.5,0.014,0.014,0.066,0.28,0.0,0.45,0.0,0.04,0.0,0.0,0.0,0.0,77.0,10.4735,91.63,79.31799999999994,18.730000000000004,674.6245999999998,4.112600000000001,19.43,900.0,120.0,350.0,60.0,1150.0
3.6,2.5,0.014,0.014,0.066,0.28,0.0,0.45,0.0,0.04,0.0,0.0,0.0,0.0,77.0,10.4735,91.63,79.31799999999994,18.730000000000004,674.6245999999998,4.112600000000001,19.43,900.0,120.0,350.0,120.0,1100.0
3.6,2.5,0.014,0.014,0.066,0.28,0.0,0.45,0.0,0.04,0.0,0.0,0.0,0.0,77.0,10.4735,91.63,79.31799999999994,18.730000000000004,674.6245999999998,4.112600000000001,19.43,900.0,120.0,350.0,180.0,1105.0
3.6,2.5,0.014,0.014,0.066,0.28,0.0,0.45,0.0,0.04,0.0,0.0,0.0,0.0,77.0,10.4735,91.63,79.31799999999994,18.730000000000004,674.6245999999998,4.112600000000001,19.43,900.0,120.0,350.0,240.0,1200.0
3.6,2.5,0.014,0.014,0.066,0.28,0.0,0.45,0.0,0.04,0.0,0.0,0.0,0.0,77.0,10.4735,91.63,79.31799999999994,18.730000000000004,674.6245999999998,4.112600000000001,19.43,900.0,120.0,400.0,60.0,980.0
3.6,2.5,0.014,0.014,0.066,0.28,0.0,0.45,0.0,0.04,0.0,0.0,0.0,0.0,77.0,10.4735,91.63,79.31799999999994,18.730000000000004,674.6245999999998,4.112600000000001,19.43,900.0,120.0,400.0,120.0,990.0
3.6,2.5,0.014,0.014,0.066,0.28,0.0,0.45,0.0,0.04,0.0,0.0,0.0,0.0,77.0,10.4735,91.63,79.31799999999994,18.730000000000004,674.6245999999998,4.112600000000001,19.43,900.0,120.0,400.0,180.0,1000.0
3.6,2.5,0.014,0.014,0.066,0.28,0.0,0.45,0.0,0.04,0.0,0.0,0.0,0.0,77.0,10.4735,91.63,79.31799999999994,18.730000000000004,674.6245999999998,4.112600000000001,19.43,900.0,120.0,400.0,240.0,1040.0
3.5,2.5,0.0,0.0,0.75,0.25,0.9,1.5,0.4,0.0,0.0,0.0,0.0,0.0,290.0,8.494300000000003,90.12800000000001,78.53999999999989,19.95,533.2990000000001,7.423000000000001,75.0,900.0,120.0,270.0,120.0,725.0
3.5,2.5,0.0,0.0,0.75,0.25,0.9,1.5,0.4,0.0,0.0,0.0,0.0,0.0,290.0,8.494300000000003,90.12800000000001,78.53999999999989,19.95,533.2990000000001,7.423000000000001,75.0,900.0,120.0,290.0,120.0,500.0
3.5,2.5,0.0,0.0,0.75,0.25,0.9,1.5,0.4,0.0,0.0,0.0,0.0,0.0,290.0,8.494300000000003,90.12800000000001,78.53999999999989,19.95,533.2990000000001,7.423000000000001,75.0,900.0,120.0,320.0,120.0,510.0
3.5,2.5,0.0,0.0,0.75,0.25,0.9,1.5,0.4,0.0,0.0,0.0,0.0,0.0,290.0,8.494300000000003,90.12800000000001,78.53999999999989,19.95,533.2990000000001,7.423000000000001,75.0,900.0,120.0,350.0,120.0,500.0
3.5,2.5,0.0,0.0,0.75,0.25,0.9,1.5,0.4,0.0,0.0,0.0,0.0,0.0,290.0,8.494300000000003,90.12800000000001,78.53999999999989,19.95,533.2990000000001,7.423000000000001,75.0,940.0,120.0,270.0,120.0,560.0
3.5,2.5,0.0,0.0,0.75,0.25,0.9,1.5,0.4,0.0,0.0,0.0,0.0,0.0,290.0,8.494300000000003,90.12800000000001,78.53999999999989,19.95,533.2990000000001,7.423000000000001,75.0,940.0,120.0,290.0,120.0,500.0
3.5,2.5,0.0,0.0,0.75,0.25,0.9,1.5,0.4,0.0,0.0,0.0,0.0,0.0,290.0,8.494300000000003,90.12800000000001,78.53999999999989,19.95,533.2990000000001,7.423000000000001,75.0,940.0,120.0,320.0,120.0,650.0
3.5,2.5,0.0,0.0,0.75,0.25,0.9,1.5,0.4,0.0,0.0,0.0,0.0,0.0,290.0,8.494300000000003,90.12800000000001,78.53999999999989,19.95,533.2990000000001,7.423000000000001,75.0,940.0,120.0,350.0,120.0,500.0
3.5,2.5,0.0,0.0,0.73,0.25,0.9,0.8,0.4,0.0,0.0,0.0,0.0,0.0,290.0,8.494300000000003,90.12800000000001,78.53999999999989,19.95,533.2990000000001,7.423000000000001,75.0,900.0,120.0,270.0,120.0,725.0
3.5,2.5,0.0,0.0,0.73,0.25,0.9,0.8,0.4,0.0,0.0,0.0,0.0,0.0,290.0,8.494300000000003,90.12800000000001,78.53999999999989,19.95,533.2990000000001,7.423000000000001,75.0,900.0,120.0,290.0,120.0,745.0
3.5,2.5,0.0,0.0,0.73,0.25,0.9,0.8,0.4,0.0,0.0,0.0,0.0,0.0,290.0,8.494300000000003,90.12800000000001,78.53999999999989,19.95,533.2990000000001,7.423000000000001,75.0,900.0,120.0,320.0,120.0,780.0
3.5,2.5,0.0,0.0,0.73,0.25,0.9,0.8,0.4,0.0,0.0,0.0,0.0,0.0,290.0,8.494300000000003,90.12800000000001,78.53999999999989,19.95,533.2990000000001,7.423000000000001,75.0,900.0,120.0,350.0,120.0,750.0
3.5,2.5,0.0,0.0,0.73,0.25,0.9,0.8,0.4,0.0,0.0,0.0,0.0,0.0,290.0,8.494300000000003,90.12800000000001,78.53999999999989,19.95,533.2990000000001,7.423000000000001,75.0,940.0,120.0,270.0,120.0,670.0
3.5,2.5,0.0,0.0,0.73,0.25,0.9,0.8,0.4,0.0,0.0,0.0,0.0,0.0,290.0,8.494300000000003,90.12800000000001,78.53999999999989,19.95,533.2990000000001,7.423000000000001,75.0,940.0,120.0,290.0,120.0,790.0
3.5,2.5,0.0,0.0,0.73,0.25,0.9,0.8,0.4,0.0,0.0,0.0,0.0,0.0,290.0,8.494300000000003,90.12800000000001,78.53999999999989,19.95,533.2990000000001,7.423000000000001,75.0,940.0,120.0,320.0,120.0,750.0
3.5,2.5,0.0,0.0,0.73,0.25,0.9,0.8,0.4,0.0,0.0,0.0,0.0,0.0,290.0,8.494300000000003,90.12800000000001,78.53999999999989,19.95,533.2990000000001,7.423000000000001,75.0,940.0,120.0,350.0,120.0,650.0
3.45,2.48,0.012,0.013,0.05,0.4,1.5,0.3,0.5,0.0,0.0,0.0,0.0,0.0,290.0,8.494300000000003,90.12800000000001,78.53999999999989,19.95,533.2990000000001,7.423000000000001,75.0,927.0,120.0,260.0,120.0,1446.4
3.45,2.48,0.012,0.013,0.05,0.4,1.5,0.3,0.5,0.0,0.0,0.0,0.0,0.0,290.0,8.494300000000003,90.12800000000001,78.53999999999989,19.95,533.2990000000001,7.423000000000001,75.0,927.0,120.0,316.0,120.0,1264.1
3.45,2.48,0.012,0.013,0.05,0.4,1.5,0.3,0.5,0.0,0.0,0.0,0.0,0.0,290.0,8.494300000000003,90.12800000000001,78.53999999999989,19.95,533.2990000000001,7.423000000000001,75.0,927.0,120.0,385.0,120.0,1061.2
3.73,2.55,0.023,0.045,0.044,0.3,1.25,1.03,0.18,0.032,0.0,0.0,0.0,0.0,100.6,8.8,95.2,75.50799999999987,26.739999999999977,402.01300000000003,23.075,68.05,900.0,60.0,300.0,60.0,1000.0
3.73,2.55,0.023,0.045,0.044,0.3,1.25,1.03,0.18,0.032,0.0,0.0,0.0,0.0,100.6,8.8,95.2,75.50799999999987,26.739999999999977,402.01300000000003,23.075,68.05,900.0,60.0,300.0,60.0,1000.0
3.73,2.55,0.023,0.045,0.044,0.3,1.25,1.03,0.18,0.032,0.0,0.0,0.0,0.0,100.6,8.8,95.2,75.50799999999987,26.739999999999977,402.01300000000003,23.075,68.05,900.0,60.0,300.0,60.0,1000.0
3.73,2.55,0.023,0.045,0.044,0.3,1.25,1.03,0.18,0.032,0.0,0.0,0.0,0.0,100.6,8.8,95.2,75.50799999999987,26.739999999999977,402.01300000000003,23.075,68.05,900.0,60.0,300.0,60.0,1000.0
3.73,2.55,0.023,0.045,0.044,0.3,1.25,1.03,0.18,0.032,0.0,0.0,0.0,0.0,100.6,8.8,95.2,75.50799999999987,26.739999999999977,402.01300000000003,23.075,68.05,900.0,60.0,300.0,60.0,1000.0
3.73,2.55,0.023,0.045,0.044,0.3,1.25,1.03,0.18,0.032,0.0,0.0,0.0,0.0,100.6,8.8,95.2,75.50799999999987,26.739999999999977,402.01300000000003,23.075,68.05,900.0,60.0,300.0,60.0,1000.0
3.73,2.55,0.023,0.045,0.044,0.3,1.25,1.03,0.18,0.032,0.0,0.0,0.0,0.0,100.6,8.8,95.2,75.50799999999987,26.739999999999977,402.01300000000003,23.075,68.05,900.0,60.0,300.0,60.0,1000.0
3.73,2.55,0.023,0.045,0.044,0.3,1.25,1.03,0.18,0.032,0.0,0.0,0.0,0.0,100.6,8.8,95.2,75.50799999999987,26.739999999999977,402.01300000000003,23.075,68.05,900.0,60.0,300.0,60.0,1000.0
3.73,2.55,0.023,0.045,0.044,0.3,1.25,1.03,0.18,0.032,0.0,0.0,0.0,0.0,100.6,8.8,95.2,75.50799999999987,26.739999999999977,402.01300000000003,23.075,68.05,900.0,60.0,300.0,60.0,1000.0
3.73,2.55,0.023,0.045,0.044,0.3,1.25,1.03,0.18,0.032,0.0,0.0,0.0,0.0,100.6,8.8,95.2,75.50799999999987,26.739999999999977,402.01300000000003,23.075,68.05,900.0,60.0,300.0,60.0,1000.0
3.73,2.55,0.023,0.045,0.044,0.3,1.25,1.03,0.18,0.032,0.0,0.0,0.0,0.0,100.6,8.8,95.2,75.50799999999987,26.739999999999977,402.01300000000003,23.075,68.05,900.0,60.0,300.0,60.0,1000.0
3.73,2.55,0.023,0.045,0.044,0.3,1.25,1.03,0.18,0.032,0.0,0.0,0.0,0.0,100.6,8.8,95.2,75.50799999999987,26.739999999999977,402.01300000000003,23.075,68.05,900.0,60.0,300.0,60.0,1000.0
3.73,2.55,0.023,0.045,0.044,0.3,1.25,1.03,0.18,0.032,0.0,0.0,0.0,0.0,100.6,8.8,95.2,75.50799999999987,26.739999999999977,402.01300000000003,23.075,68.05,900.0,60.0,300.0,60.0,1000.0
3.73,2.55,0.023,0.045,0.044,0.3,1.25,1.03,0.18,0.032,0.0,0.0,0.0,0.0,100.6,8.8,95.2,75.50799999999987,26.739999999999977,402.01300000000003,23.075,68.05,900.0,60.0,300.0,60.0,1000.0
3.73,2.55,0.023,0.045,0.044,0.3,1.25,1.03,0.18,0.032,0.0,0.0,0.0,0.0,100.6,8.8,95.2,75.50799999999987,26.739999999999977,402.01300000000003,23.075,68.05,900.0,60.0,300.0,60.0,1000.0
3.73,2.55,0.023,0.045,0.044,0.3,1.25,1.03,0.18,0.032,0.0,0.0,0.0,0.0,100.6,8.8,95.2,75.50799999999987,26.739999999999977,402.01300000000003,23.075,68.05,900.0,60.0,300.0,60.0,1000.0
3.73,2.55,0.023,0.045,0.044,0.3,1.25,1.03,0.18,0.032,0.0,0.0,0.0,0.0,100.6,8.8,95.2,75.50799999999987,26.739999999999977,402.01300000000003,23.075,68.05,900.0,60.0,300.0,60.0,1000.0
3.73,2.55,0.023,0.045,0.044,0.3,1.25,1.03,0.18,0.032,0.0,0.0,0.0,0.0,100.6,8.8,95.2,75.50799999999987,26.739999999999977,402.01300000000003,23.075,68.05,900.0,60.0,300.0,60.0,1000.0
3.73,2.55,0.023,0.045,0.044,0.3,1.25,1.03,0.18,0.032,0.0,0.0,0.0,0.0,100.6,8.8,95.2,75.50799999999987,26.739999999999977,402.01300000000003,23.075,68.05,900.0,60.0,300.0,60.0,1000.0
3.73,2.55,0.023,0.045,0.044,0.3,1.25,1.03,0.18,0.032,0.0,0.0,0.0,0.0,155.3,9.6,96.3,76.35299999999988,26.74799999999998,413.87299999999993,14.283999999999999,66.0,900.0,60.0,365.0,60.0,625.0
3.73,2.55,0.023,0.045,0.044,0.3,1.25,1.03,0.18,0.032,0.0,0.0,0.0,0.0,155.3,9.6,96.3,76.35299999999988,26.74799999999998,413.87299999999993,14.283999999999999,66.0,900.0,60.0,365.0,60.0,625.0
3.73,2.55,0.023,0.045,0.044,0.3,1.25,1.03,0.18,0.032,0.0,0.0,0.0,0.0,155.3,9.6,96.3,76.35299999999988,26.74799999999998,413.87299999999993,14.283999999999999,66.0,900.0,60.0,365.0,60.0,625.0
3.73,2.55,0.023,0.045,0.044,0.3,1.25,1.03,0.18,0.032,0.0,0.0,0.0,0.0,155.3,9.6,96.3,76.35299999999988,26.74799999999998,413.87299999999993,14.283999999999999,66.0,900.0,60.0,365.0,60.0,625.0
3.73,2.55,0.023,0.045,0.044,0.3,1.25,1.03,0.18,0.032,0.0,0.0,0.0,0.0,155.3,9.6,96.3,76.35299999999988,26.74799999999998,413.87299999999993,14.283999999999999,66.0,900.0,60.0,365.0,60.0,625.0
3.73,2.55,0.023,0.045,0.044,0.3,1.25,1.03,0.18,0.032,0.0,0.0,0.0,0.0,155.3,9.6,96.3,76.35299999999988,26.74799999999998,413.87299999999993,14.283999999999999,66.0,900.0,60.0,365.0,60.0,625.0
3.73,2.55,0.023,0.045,0.044,0.3,1.25,1.03,0.18,0.032,0.0,0.0,0.0,0.0,155.3,9.6,96.3,76.35299999999988,26.74799999999998,413.87299999999993,14.283999999999999,66.0,900.0,60.0,365.0,60.0,625.0
3.73,2.55,0.023,0.045,0.044,0.3,1.25,1.03,0.18,0.032,0.0,0.0,0.0,0.0,155.3,9.6,96.3,76.35299999999988,26.74799999999998,413.87299999999993,14.283999999999999,66.0,900.0,60.0,365.0,60.0,625.0
3.73,2.55,0.023,0.045,0.044,0.3,1.25,1.03,0.18,0.032,0.0,0.0,0.0,0.0,155.3,9.6,96.3,76.35299999999988,26.74799999999998,413.87299999999993,14.283999999999999,66.0,900.0,60.0,365.0,60.0,625.0
3.73,2.55,0.023,0.045,0.044,0.3,1.25,1.03,0.18,0.032,0.0,0.0,0.0,0.0,155.3,9.6,96.3,76.35299999999988,26.74799999999998,413.87299999999993,14.283999999999999,66.0,900.0,60.0,365.0,60.0,625.0
3.73,2.55,0.023,0.045,0.044,0.3,1.25,1.03,0.18,0.032,0.0,0.0,0.0,0.0,155.3,9.6,96.3,76.35299999999988,26.74799999999998,413.87299999999993,14.283999999999999,66.0,900.0,60.0,365.0,60.0,625.0
3.73,2.55,0.023,0.045,0.044,0.3,1.25,1.03,0.18,0.032,0.0,0.0,0.0,0.0,155.3,9.6,96.3,76.35299999999988,26.74799999999998,413.87299999999993,14.283999999999999,66.0,900.0,60.0,365.0,60.0,625.0
3.73,2.55,0.023,0.045,0.044,0.3,1.25,1.03,0.18,0.032,0.0,0.0,0.0,0.0,155.3,9.6,96.3,76.35299999999988,26.74799999999998,413.87299999999993,14.283999999999999,66.0,900.0,60.0,365.0,60.0,625.0
3.73,2.55,0.023,0.045,0.044,0.3,1.25,1.03,0.18,0.032,0.0,0.0,0.0,0.0,155.3,9.6,96.3,76.35299999999988,26.74799999999998,413.87299999999993,14.283999999999999,66.0,900.0,60.0,365.0,60.0,625.0
3.73,2.55,0.023,0.045,0.044,0.3,1.25,1.03,0.18,0.032,0.0,0.0,0.0,0.0,155.3,9.6,96.3,76.35299999999988,26.74799999999998,413.87299999999993,14.283999999999999,66.0,900.0,60.0,365.0,60.0,625.0
3.73,2.55,0.023,0.045,0.044,0.3,1.25,1.03,0.18,0.032,0.0,0.0,0.0,0.0,155.3,9.6,96.3,76.35299999999988,26.74799999999998,413.87299999999993,14.283999999999999,66.0,900.0,60.0,365.0,60.0,625.0
3.73,2.55,0.023,0.045,0.044,0.3,1.25,1.03,0.18,0.032,0.0,0.0,0.0,0.0,155.3,9.6,96.3,76.35299999999988,26.74799999999998,413.87299999999993,14.283999999999999,66.0,900.0,60.0,365.0,60.0,625.0
3.73,2.55,0.023,0.045,0.044,0.3,1.25,1.03,0.18,0.032,0.0,0.0,0.0,0.0,155.3,9.6,96.3,76.35299999999988,26.74799999999998,413.87299999999993,14.283999999999999,66.0,900.0,60.0,365.0,60.0,625.0
3.73,2.55,0.023,0.045,0.044,0.3,1.25,1.03,0.18,0.032,0.0,0.0,0.0,0.0,155.3,9.6,96.3,76.35299999999988,26.74799999999998,413.87299999999993,14.283999999999999,66.0,900.0,60.0,365.0,60.0,625.0
3.55,2.78,0.004,0.054,0.0,0.13,0.0,0.0,0.0,0.0,0.0,0.0,0.0,0.0,290.0,8.494300000000003,90.12800000000001,78.53999999999989,19.95,533.2990000000001,7.423000000000001,75.0,900.0,90.0,250.0,60.0,1390.0
3.55,2.78,0.004,0.054,0.0,0.13,0.0,0.0,0.0,0.0,0.0,0.0,0.0,0.0,290.0,8.494300000000003,90.12800000000001,78.53999999999989,19.95,533.2990000000001,7.423000000000001,75.0,900.0,90.0,250.0,120.0,1470.0
3.55,2.78,0.004,0.054,0.0,0.13,0.0,0.0,0.0,0.0,0.0,0.0,0.0,0.0,290.0,8.494300000000003,90.12800000000001,78.53999999999989,19.95,533.2990000000001,7.423000000000001,75.0,900.0,90.0,250.0,180.0,1420.0
3.55,2.78,0.004,0.054,0.0,0.13,0.0,0.0,0.0,0.0,0.0,0.0,0.0,0.0,290.0,8.494300000000003,90.12800000000001,78.53999999999989,19.95,533.2990000000001,7.423000000000001,75.0,900.0,90.0,300.0,60.0,1350.0
3.55,2.78,0.004,0.054,0.0,0.13,0.0,0.0,0.0,0.0,0.0,0.0,0.0,0.0,290.0,8.494300000000003,90.12800000000001,78.53999999999989,19.95,533.2990000000001,7.423000000000001,75.0,900.0,90.0,300.0,120.0,1415.0
3.55,2.78,0.004,0.054,0.0,0.13,0.0,0.0,0.0,0.0,0.0,0.0,0.0,0.0,290.0,8.494300000000003,90.12800000000001,78.53999999999989,19.95,533.2990000000001,7.423000000000001,75.0,900.0,90.0,300.0,180.0,1270.0
3.55,2.78,0.004,0.054,0.0,0.13,0.0,0.0,0.0,0.0,0.0,0.0,0.0,0.0,290.0,8.494300000000003,90.12800000000001,78.53999999999989,19.95,533.2990000000001,7.423000000000001,75.0,900.0,90.0,350.0,60.0,1140.0
3.55,2.78,0.004,0.054,0.0,0.13,0.0,0.0,0.0,0.0,0.0,0.0,0.0,0.0,290.0,8.494300000000003,90.12800000000001,78.53999999999989,19.95,533.2990000000001,7.423000000000001,75.0,900.0,90.0,350.0,120.0,1130.0
3.55,2.78,0.004,0.054,0.0,0.13,0.0,0.0,0.0,0.0,0.0,0.0,0.0,0.0,290.0,8.494300000000003,90.12800000000001,78.53999999999989,19.95,533.2990000000001,7.423000000000001,75.0,900.0,90.0,350.0,180.0,1205.0
3.6,2.7,0.07,0.02,0.045,0.1,0.0,0.0,0.0,0.0,0.0,0.0,0.0,0.0,315.0,8.459600000000005,89.50800000000001,77.98599999999988,25.0,495.3,11.820999999999993,71.1,900.0,60.0,270.0,60.0,938.8
3.6,2.7,0.07,0.02,0.045,0.1,0.0,0.0,0.0,0.0,0.0,0.0,0.0,0.0,315.0,8.459600000000005,89.50800000000001,77.98599999999988,25.0,495.3,11.820999999999993,71.1,900.0,60.0,370.0,60.0,698.0
3.5,2.9,0.09,0.03,0.045,0.2,0.0,0.5,0.0,0.0,0.0,0.0,0.0,0.0,394.05,8.709100000000008,89.458,77.93999999999988,28.35,517.6,11.820999999999993,71.1,900.0,60.0,270.0,60.0,988.8
3.5,2.9,0.09,0.03,0.045,0.2,0.0,0.5,0.0,0.0,0.0,0.0,0.0,0.0,394.05,8.709100000000008,89.458,77.93999999999988,28.35,517.6,11.820999999999993,71.1,900.0,60.0,370.0,60.0,816.7
3.7,2.6,0.08,0.02,0.045,0.1,0.0,1.0,0.0,0.0,0.0,0.0,0.0,0.0,247.02,12.124,91.225,81.62199999999991,15.325,581.7,8.107399999999998,13.455,900.0,60.0,270.0,60.0,1096.1
3.7,2.6,0.08,0.02,0.045,0.1,0.0,1.0,0.0,0.0,0.0,0.0,0.0,0.0,247.02,12.124,91.225,81.62199999999991,15.325,581.7,8.107399999999998,13.455,900.0,60.0,370.0,60.0,828.3
3.9,2.7,0.09,0.02,0.045,0.2,0.0,1.5,0.0,0.0,0.0,0.0,0.0,0.0,110.0,8.770199999999994,92.85600000000002,78.65099999999991,20.0,705.7,4.0,65.75,900.0,60.0,270.0,60.0,1222.4
3.9,2.7,0.09,0.02,0.045,0.2,0.0,1.5,0.0,0.0,0.0,0.0,0.0,0.0,110.0,8.770199999999994,92.85600000000002,78.65099999999991,20.0,705.7,4.0,65.75,900.0,60.0,370.0,60.0,911.6
3.6,2.7,0.08,0.02,0.045,0.1,0.0,0.0,0.0,0.0,0.0,0.0,0.0,0.0,315.0,8.459600000000005,89.50800000000001,77.98599999999988,25.0,495.3,11.820999999999993,71.1,900.0,60.0,270.0,60.0,938.8
3.6,2.7,0.08,0.02,0.045,0.1,0.0,0.0,0.0,0.0,0.0,0.0,0.0,0.0,315.0,8.459600000000005,89.50800000000001,77.98599999999988,25.0,495.3,11.820999999999993,71.1,900.0,60.0,370.0,60.0,698.0
3.7,2.8,0.09,0.02,0.045,0.2,1.0,0.0,0.0,0.0,0.0,0.0,0.0,0.0,288.05,12.344000000000001,91.262,81.20299999999993,15.345999999999998,552.4,8.3254,24.42,900.0,60.0,270.0,60.0,970.5
3.7,2.8,0.09,0.02,0.045,0.2,1.0,0.0,0.0,0.0,0.0,0.0,0.0,0.0,288.05,12.344000000000001,91.262,81.20299999999993,15.345999999999998,552.4,8.3254,24.42,900.0,60.0,370.0,60.0,721.18
3.7,2.7,0.08,0.02,0.045,0.2,2.0,0.0,0.0,0.0,0.0,0.0,0.0,0.0,264.03,12.184000000000001,91.262,81.66799999999992,15.325,575.3,8.0954,13.455,900.0,60.0,270.0,60.0,979.7
3.7,2.7,0.08,0.02,0.045,0.2,2.0,0.0,0.0,0.0,0.0,0.0,0.0,0.0,264.03,12.184000000000001,91.262,81.66799999999992,15.325,575.3,8.0954,13.455,900.0,60.0,370.0,60.0,732.8
3.8,2.7,0.08,0.02,0.045,0.2,3.0,0.0,0.0,0.0,0.0,0.0,0.0,0.0,282.54642672808825,9.055799999999994,92.14299999999999,79.7549999999999,19.86,628.2,4.0,64.2,900.0,60.0,270.0,60.0,1082.5
3.8,2.7,0.08,0.02,0.045,0.2,3.0,0.0,0.0,0.0,0.0,0.0,0.0,0.0,282.54642672808825,9.055799999999994,92.14299999999999,79.7549999999999,19.86,628.2,4.0,64.2,900.0,60.0,370.0,60.0,917.7
3.8,2.9,0.07,0.03,0.045,0.2,0.0,0.0,0.0,0.0,0.0,0.0,0.0,0.0,315.0,8.459600000000005,89.50800000000001,77.98599999999988,25.0,495.3,11.820999999999993,71.1,900.0,60.0,270.0,60.0,938.8
3.8,2.9,0.07,0.03,0.045,0.2,0.0,0.0,0.0,0.0,0.0,0.0,0.0,0.0,315.0,8.459600000000005,89.50800000000001,77.98599999999988,25.0,495.3,11.820999999999993,71.1,900.0,60.0,370.0,60.0,698.0
3.7,2.7,0.09,0.02,0.045,0.1,1.0,0.5,0.0,0.0,0.0,0.0,0.0,0.0,290.0,8.494300000000003,90.385,78.53999999999989,19.95,544.0,6.2193,75.0,900.0,60.0,270.0,60.0,1034.3
3.7,2.7,0.09,0.02,0.045,0.1,1.0,0.5,0.0,0.0,0.0,0.0,0.0,0.0,290.0,8.494300000000003,90.385,78.53999999999989,19.95,544.0,6.2193,75.0,900.0,60.0,370.0,60.0,715.7
3.6,2.8,0.08,0.02,0.045,0.1,2.0,1.0,0.0,0.0,0.0,0.0,0.0,0.0,288.05,12.344000000000001,91.262,81.20299999999993,15.245999999999999,552.7,8.3254,24.42,900.0,60.0,270.0,60.0,1055.3
3.6,2.8,0.08,0.02,0.045,0.1,2.0,1.0,0.0,0.0,0.0,0.0,0.0,0.0,288.05,12.344000000000001,91.262,81.20299999999993,15.245999999999999,552.7,8.3254,24.42,900.0,60.0,370.0,60.0,738.7
3.8,2.9,0.08,0.02,0.045,0.2,3.0,1.5,0.0,0.0,0.0,0.0,0.0,0.0,257.18,11.984000000000002,91.09700000000001,81.62199999999991,15.325,576.8,8.107399999999998,13.455,900.0,60.0,270.0,60.0,1164.1
3.8,2.9,0.08,0.02,0.045,0.2,3.0,1.5,0.0,0.0,0.0,0.0,0.0,0.0,257.18,11.984000000000002,91.09700000000001,81.62199999999991,15.325,576.8,8.107399999999998,13.455,900.0,60.0,370.0,60.0,787.3
3.71,2.45,0.008,0.016,0.064,0.111,0.029,0.016,0.002,0.027,0.019,0.001,0.0,0.008,377.0,12.28,81.0,95.416,10.34,537.21,7.753799999999995,13.455,900.0,60.0,270.0,60.0,1359.19
3.71,2.45,0.008,0.016,0.064,0.111,0.029,0.016,0.002,0.027,0.019,0.001,0.0,0.008,377.0,12.28,81.0,95.416,10.34,537.21,7.753799999999995,13.455,900.0,60.0,370.0,60.0,901.82
3.45,2.75,0.006,0.022,0.071,0.105,0.028,0.015,0.001,0.028,0.018,0.001,0.0,0.008,444.0,12.28,83.0,94.146,10.34,562.7,7.753799999999995,13.21,900.0,60.0,270.0,60.0,1454.69
3.45,2.75,0.006,0.022,0.071,0.105,0.028,0.015,0.001,0.028,0.018,0.001,0.0,0.008,444.0,12.28,83.0,94.146,10.34,562.7,7.753799999999995,13.21,900.0,60.0,370.0,60.0,974.68
3.4,2.63,0.008,0.021,0.058,0.107,0.029,0.016,0.001,0.026,0.017,0.001,0.0,0.007,448.0,11.155,81.0,94.82600000000001,10.15,594.85,4.066299999999999,13.78,900.0,60.0,270.0,60.0,1542.13
3.4,2.63,0.008,0.021,0.058,0.107,0.029,0.016,0.001,0.026,0.017,0.001,0.0,0.007,448.0,11.155,81.0,94.82600000000001,10.15,594.85,4.066299999999999,13.78,900.0,60.0,370.0,60.0,978.23
3.41,2.68,0.008,0.022,0.06,0.106,0.029,0.015,0.001,0.028,0.016,0.001,0.0,0.008,467.0,11.155,82.0,94.816,10.16,597.31,4.066499999999999,13.76,900.0,60.0,270.0,60.0,1547.14
3.41,2.68,0.008,0.022,0.06,0.106,0.029,0.015,0.001,0.028,0.016,0.001,0.0,0.008,467.0,11.155,82.0,94.816,10.16,597.31,4.066499999999999,13.76,900.0,60.0,370.0,60.0,992.8
3.5,2.5,0.05,0.005,0.05,0.25,0.019,0.0,0.0,0.0,0.0,0.0,0.0,0.0,113.03,8.770199999999994,92.85600000000002,78.65099999999991,20.0,696.4,4.0,65.75,900.0,60.0,270.0,30.0,968.9
3.5,2.5,0.05,0.005,0.05,0.25,0.019,0.0,0.0,0.0,0.0,0.0,0.0,0.0,113.03,8.770199999999994,92.85600000000002,78.65099999999991,20.0,696.4,4.0,65.75,900.0,60.0,270.0,60.0,1360.9
3.5,2.5,0.05,0.005,0.05,0.25,0.019,0.0,0.0,0.0,0.0,0.0,0.0,0.0,113.03,8.770199999999994,92.85600000000002,78.65099999999991,20.0,696.4,4.0,65.75,900.0,60.0,270.0,90.0,1312.3
3.5,2.5,0.05,0.005,0.05,0.25,0.019,0.0,0.0,0.0,0.0,0.0,0.0,0.0,113.03,8.770199999999994,92.85600000000002,78.65099999999991,20.0,696.4,4.0,65.75,900.0,60.0,370.0,30.0,811.8
3.5,2.5,0.05,0.005,0.05,0.25,0.019,0.0,0.0,0.0,0.0,0.0,0.0,0.0,113.03,8.770199999999994,92.85600000000002,78.65099999999991,20.0,696.4,4.0,65.75,900.0,60.0,370.0,60.0,925.2
3.5,2.5,0.05,0.005,0.05,0.25,0.019,0.0,0.0,0.0,0.0,0.0,0.0,0.0,113.03,8.770199999999994,92.85600000000002,78.65099999999991,20.0,696.4,4.0,65.75,900.0,60.0,370.0,90.0,817.5
3.5,2.5,0.05,0.005,0.05,0.25,0.019,0.0,0.0,0.0,0.0,0.0,0.0,0.0,113.03,8.770199999999994,92.85600000000002,78.65099999999991,20.0,696.4,4.0,65.75,850.0,60.0,270.0,60.0,1142.47
3.5,2.5,0.05,0.005,0.05,0.25,0.019,0.0,0.0,0.0,0.0,0.0,0.0,0.0,113.03,8.770199999999994,92.85600000000002,78.65099999999991,20.0,696.4,4.0,65.75,900.0,60.0,270.0,60.0,1313.32
3.5,2.5,0.05,0.005,0.05,0.25,0.019,0.0,0.0,0.0,0.0,0.0,0.0,0.0,113.03,8.770199999999994,92.85600000000002,78.65099999999991,20.0,696.4,4.0,65.75,925.0,60.0,270.0,60.0,1205.95
3.5,2.5,0.05,0.005,0.05,0.25,0.019,0.0,0.0,0.0,0.0,0.0,0.0,0.0,113.03,8.770199999999994,92.85600000000002,78.65099999999991,20.0,696.4,4.0,65.75,850.0,60.0,370.0,60.0,991.19
3.5,2.5,0.05,0.005,0.05,0.25,0.019,0.0,0.0,0.0,0.0,0.0,0.0,0.0,113.03,8.770199999999994,92.85600000000002,78.65099999999991,20.0,696.4,4.0,65.75,900.0,60.0,370.0,60.0,1117.84
3.5,2.5,0.05,0.005,0.05,0.25,0.019,0.0,0.0,0.0,0.0,0.0,0.0,0.0,113.03,8.770199999999994,92.85600000000002,78.65099999999991,20.0,696.4,4.0,65.75,925.0,60.0,370.0,60.0,1010.46
3.48,2.7,0.001,0.033,0.0,0.07,0.06,0.02,0.0,0.03,0.0,0.0,0.0,0.0,279.1,11.938999999999998,91.177,81.13599999999991,16.385999999999992,565.1030000000001,8.0,16.05,900.0,120.0,250.0,120.0,1242.0
3.48,2.7,0.001,0.033,0.0,0.07,0.06,0.02,0.0,0.03,0.0,0.0,0.0,0.0,279.1,11.938999999999998,91.177,81.13599999999991,16.385999999999992,565.1030000000001,8.0,16.05,900.0,120.0,300.0,120.0,1165.0
3.48,2.7,0.001,0.033,0.0,0.07,0.06,0.02,0.0,0.03,0.0,0.0,0.0,0.0,279.1,11.938999999999998,91.177,81.13599999999991,16.385999999999992,565.1030000000001,8.0,16.05,900.0,120.0,350.0,120.0,939.0
3.48,2.7,0.001,0.033,0.0,0.07,0.06,0.02,0.0,0.03,0.0,0.0,0.0,0.0,279.1,11.938999999999998,91.177,81.13599999999991,16.385999999999992,565.1030000000001,8.0,16.05,900.0,120.0,400.0,120.0,806.0
3.48,2.7,0.001,0.033,0.0,0.07,0.06,0.02,0.0,0.03,0.0,0.0,0.0,0.0,279.1,11.938999999999998,91.177,81.13599999999991,16.385999999999992,565.1030000000001,8.0,16.05,900.0,120.0,450.0,120.0,717.0
3.75,2.29,0.014,0.34,0.04,0.374,1.41,0.0,0.32,0.0,0.0,0.0,0.0,0.0,290.0,8.494300000000003,90.12800000000001,78.53999999999989,19.95,533.2990000000001,7.423000000000001,75.0,900.0,60.0,400.0,15.0,880.0
3.75,2.29,0.014,0.34,0.04,0.374,1.41,0.0,0.32,0.0,0.0,0.0,0.0,0.0,290.0,8.494300000000003,90.12800000000001,78.53999999999989,19.95,533.2990000000001,7.423000000000001,75.0,900.0,60.0,400.0,30.0,725.0
3.75,2.29,0.014,0.34,0.04,0.374,1.41,0.0,0.32,0.0,0.0,0.0,0.0,0.0,290.0,8.494300000000003,90.12800000000001,78.53999999999989,19.95,533.2990000000001,7.423000000000001,75.0,900.0,60.0,400.0,60.0,690.0
3.75,2.29,0.014,0.34,0.04,0.374,1.41,0.0,0.32,0.0,0.0,0.0,0.0,0.0,290.0,8.494300000000003,90.12800000000001,78.53999999999989,19.95,533.2990000000001,7.423000000000001,75.0,900.0,60.0,400.0,90.0,650.0
3.75,2.29,0.014,0.34,0.04,0.374,1.41,0.0,0.32,0.0,0.0,0.0,0.0,0.0,290.0,8.494300000000003,90.12800000000001,78.53999999999989,19.95,533.2990000000001,7.423000000000001,75.0,1050.0,60.0,280.0,15.0,1025.0
3.75,2.29,0.014,0.34,0.04,0.374,1.41,0.0,0.32,0.0,0.0,0.0,0.0,0.0,290.0,8.494300000000003,90.12800000000001,78.53999999999989,19.95,533.2990000000001,7.423000000000001,75.0,1050.0,60.0,280.0,30.0,780.0
3.75,2.29,0.014,0.34,0.04,0.374,1.41,0.0,0.32,0.0,0.0,0.0,0.0,0.0,290.0,8.494300000000003,90.12800000000001,78.53999999999989,19.95,533.2990000000001,7.423000000000001,75.0,1050.0,60.0,280.0,60.0,725.0
3.75,2.29,0.014,0.34,0.04,0.374,1.41,0.0,0.32,0.0,0.0,0.0,0.0,0.0,290.0,8.494300000000003,90.12800000000001,78.53999999999989,19.95,533.2990000000001,7.423000000000001,75.0,1050.0,60.0,280.0,90.0,700.0
3.75,2.29,0.014,0.34,0.04,0.374,1.41,0.0,0.32,0.0,0.0,0.0,0.0,0.0,290.0,8.494300000000003,90.12800000000001,78.53999999999989,19.95,533.2990000000001,7.423000000000001,75.0,1050.0,60.0,400.0,15.0,800.0
3.75,2.29,0.014,0.34,0.04,0.374,1.41,0.0,0.32,0.0,0.0,0.0,0.0,0.0,290.0,8.494300000000003,90.12800000000001,78.53999999999989,19.95,533.2990000000001,7.423000000000001,75.0,1050.0,60.0,400.0,30.0,650.0
3.75,2.29,0.014,0.34,0.04,0.374,1.41,0.0,0.32,0.0,0.0,0.0,0.0,0.0,290.0,8.494300000000003,90.12800000000001,78.53999999999989,19.95,533.2990000000001,7.423000000000001,75.0,1050.0,60.0,400.0,60.0,525.0
3.75,2.29,0.014,0.34,0.04,0.374,1.41,0.0,0.32,0.0,0.0,0.0,0.0,0.0,290.0,8.494300000000003,90.12800000000001,78.53999999999989,19.95,533.2990000000001,7.423000000000001,75.0,1050.0,60.0,400.0,90.0,550.0
