Repository: akbuchowicz/foundry-project

# Application of AutoGluon to foundry data
This project was prepared as part of the research workshop in winter semester 2023/2024. The task was to deploy two machine learning models to predict two chosen variables from a dataset describing the properties of cast iron samples. The chosen variables were:
* Charpy impact strength [J]
* Rm [MPa]

File: dane-żeliwo-ADI/transdata_1.csv (part 7 of 7)
C [%],Si [%],S [%],P [%],Mg [%],Mn [%],Ni [%],Cu [%],Mo [%],Cr [%],Al [%],Sn [%],B [%],V [%],Graphite emission [mm-2],Graphite emission share [%],Nodularity [%],Perlite share [%],Ferrite share [%],Rm [MPa] (as cast),A5 [%]     (as cast),Min wall thickness [mm],Austenitization temp [C],Austenitization time [min.],Isothermal process temp [C],Isothermal process time [min.],y_RM
3.52,2.39,0.012,0.012,0.0,0.51,0.0,0.89,0.042,0.038,0.0,0.0,0.0,0.0,390.6,9.196299999999997,89.10900000000001,78.08599999999987,25.006,494.1800000000003,13.703999999999994,68.65,875.0,90.0,300.0,120.0,1208.0
3.69,2.6,0.005,0.016,0.064,0.36,0.52,0.29,0.15,0.1196299999999999,0.31824000000000024,0.003565000000000002,0.034800000000000025,0.009200000000000007,300.0,12.27,80.99700000000001,95.196,10.89,560.3358999999994,7.5689999999999955,2.0,900.0,30.0,350.0,10.0,1000.0
3.69,2.6,0.005,0.016,0.064,0.36,0.52,0.29,0.15,0.12379999999999995,0.31738000000000016,0.007762000000000011,0.034800000000000025,0.0031200000000000017,180.0,10.4903,93.0,81.12500000000001,18.391000000000005,750.79,3.0088999999999975,4.0,900.0,30.0,350.0,10.0,970.0
3.69,2.6,0.005,0.016,0.064,0.36,0.52,0.29,0.15,0.12029999999999996,0.3171800000000003,0.005468000000000009,0.047400000000000005,0.0031500000000000018,165.0,11.969299999999999,99.735,82.15900000000002,17.063999999999993,586.0830999999998,7.180300000000008,6.0,900.0,30.0,350.0,10.0,960.0
3.69,2.6,0.005,0.016,0.064,0.36,0.52,0.29,0.15,0.12224999999999994,0.31867,0.00832200000000001,0.034800000000000025,0.010250000000000007,115.0,10.695,80.302,94.376,10.66,730.98,4.377799999999997,8.0,900.0,30.0,350.0,10.0,950.0
3.69,2.6,0.005,0.016,0.064,0.36,0.52,0.29,0.15,0.1196299999999999,0.31824000000000024,0.003565000000000002,0.034800000000000025,0.009200000000000007,300.0,12.27,80.99700000000001,95.196,10.89,560.3358999999994,7.5689999999999955,2.0,900.0,30.0,400.0,30.0,830.0
3.69,2.6,0.005,0.016,0.064,0.36,0.52,0.29,0.15,0.12379999999999995,0.31738000000000016,0.007762000000000011,0.034800000000000025,0.0031200000000000017,180.0,10.4903,93.0,81.12500000000001,18.391000000000005,750.79,3.0088999999999975,4.0,900.0,30.0,400.0,30.0,810.0
3.69,2.6,0.005,0.016,0.064,0.36,0.52,0.29,0.15,0.12029999999999996,0.3171800000000003,0.005468000000000009,0.047400000000000005,0.0031500000000000018,165.0,11.969299999999999,99.735,82.15900000000002,17.063999999999993,586.0830999999998,7.180300000000008,6.0,900.0,30.0,400.0,30.0,805.0
3.69,2.6,0.005,0.016,0.064,0.36,0.52,0.29,0.15,0.12224999999999994,0.31867,0.00832200000000001,0.034800000000000025,0.010250000000000007,115.0,10.695,80.302,94.376,10.66,730.98,4.377799999999997,8.0,900.0,30.0,400.0,30.0,800.0
3.64,2.49,0.014,0.014,0.045,0.3,0.0,0.46,0.0,0.0,0.0,0.0,0.0,0.0,70.0,13.0,91.111,90.0,10.0,592.6367595238092,8.9738,25.04,900.0,120.0,300.0,60.0,1427.0
3.64,2.49,0.014,0.014,0.045,0.3,0.0,0.46,0.0,0.0,0.0,0.0,0.0,0.0,70.0,13.0,91.111,90.0,10.0,592.6367595238092,8.9738,25.04,900.0,120.0,300.0,120.0,1428.0
3.64,2.49,0.014,0.014,0.045,0.3,0.0,0.46,0.0,0.0,0.0,0.0,0.0,0.0,70.0,13.0,91.111,90.0,10.0,592.6367595238092,8.9738,25.04,900.0,120.0,300.0,180.0,1445.0
3.64,2.49,0.014,0.014,0.045,0.3,0.0,0.46,0.0,0.0,0.0,0.0,0.0,0.0,70.0,13.0,91.111,90.0,10.0,592.6367595238092,8.9738,25.04,900.0,120.0,300.0,240.0,1481.0
3.64,2.49,0.014,0.014,0.045,0.3,0.0,0.46,0.0,0.0,0.0,0.0,0.0,0.0,70.0,13.0,91.111,90.0,10.0,592.6367595238092,8.9738,25.04,900.0,120.0,300.0,360.0,1412.0
3.64,2.49,0.014,0.014,0.045,0.3,0.0,0.46,0.0,0.0,0.0,0.0,0.0,0.0,70.0,13.0,91.111,90.0,10.0,592.6367595238092,8.9738,25.04,900.0,120.0,350.0,60.0,1158.0
3.64,2.49,0.014,0.014,0.045,0.3,0.0,0.46,0.0,0.0,0.0,0.0,0.0,0.0,70.0,13.0,91.111,90.0,10.0,592.6367595238092,8.9738,25.04,900.0,120.0,350.0,120.0,1112.0
3.64,2.49,0.014,0.014,0.045,0.3,0.0,0.46,0.0,0.0,0.0,0.0,0.0,0.0,70.0,13.0,91.111,90.0,10.0,592.6367595238092,8.9738,25.04,900.0,120.0,350.0,180.0,1109.0
3.64,2.49,0.014,0.014,0.045,0.3,0.0,0.46,0.0,0.0,0.0,0.0,0.0,0.0,70.0,13.0,91.111,90.0,10.0,592.6367595238092,8.9738,25.04,900.0,120.0,350.0,240.0,1205.0
3.64,2.49,0.014,0.014,0.045,0.3,0.0,0.46,0.0,0.0,0.0,0.0,0.0,0.0,70.0,13.0,91.111,90.0,10.0,592.6367595238092,8.9738,25.04,900.0,120.0,350.0,360.0,1160.0
3.64,2.49,0.014,0.014,0.045,0.3,0.0,0.46,0.0,0.0,0.0,0.0,0.0,0.0,70.0,13.0,91.111,90.0,10.0,592.6367595238092,8.9738,25.04,900.0,120.0,400.0,60.0,977.0
3.64,2.49,0.014,0.014,0.045,0.3,0.0,0.46,0.0,0.0,0.0,0.0,0.0,0.0,70.0,13.0,91.111,90.0,10.0,592.6367595238092,8.9738,25.04,900.0,120.0,400.0,120.0,984.0
3.64,2.49,0.014,0.014,0.045,0.3,0.0,0.46,0.0,0.0,0.0,0.0,0.0,0.0,70.0,13.0,91.111,90.0,10.0,592.6367595238092,8.9738,25.04,900.0,120.0,400.0,180.0,987.0
3.64,2.49,0.014,0.014,0.045,0.3,0.0,0.46,0.0,0.0,0.0,0.0,0.0,0.0,70.0,13.0,91.111,90.0,10.0,592.6367595238092,8.9738,25.04,900.0,120.0,400.0,240.0,1007.0
3.64,2.49,0.014,0.014,0.045,0.3,0.0,0.46,0.0,0.0,0.0,0.0,0.0,0.0,70.0,13.0,91.111,90.0,10.0,592.6367595238092,8.9738,25.04,900.0,120.0,400.0,360.0,1019.0
3.39,2.62,0.01,0.042,0.046,0.29,0.72,0.51,0.15,0.03931999999999995,0.016279999999999985,0.005552000000000004,0.0,0.0028100000000000013,328.73400646299996,10.5,90.0,81.6,18.4,656.0,3.2,17.0,930.0,60.0,380.0,120.0,1080.0
3.39,2.62,0.01,0.042,0.046,0.29,0.72,0.51,0.15,0.03931999999999995,0.016279999999999985,0.005552000000000004,0.0,0.0028100000000000013,328.73400646299996,10.5,90.0,81.6,18.4,656.0,3.2,17.0,930.0,60.0,380.0,120.0,1080.0
3.39,2.62,0.01,0.042,0.046,0.29,0.72,0.51,0.15,0.03931999999999995,0.016279999999999985,0.005552000000000004,0.0,0.0028100000000000013,328.73400646299996,10.5,90.0,81.6,18.4,656.0,3.2,17.0,930.0,60.0,380.0,120.0,1080.0
3.39,2.62,0.01,0.042,0.046,0.29,0.72,0.51,0.15,0.03931999999999995,0.016279999999999985,0.005552000000000004,0.0,0.0028100000000000013,328.73400646299996,10.5,90.0,81.6,18.4,656.0,3.2,17.0,930.0,60.0,380.0,120.0,1080.0
3.39,2.62,0.01,0.042,0.046,0.29,0.72,0.51,0.15,0.03931999999999995,0.016279999999999985,0.005552000000000004,0.0,0.0028100000000000013,328.73400646299996,10.5,90.0,81.6,18.4,656.0,3.2,17.0,930.0,60.0,380.0,120.0,1080.0
3.39,2.62,0.01,0.042,0.046,0.29,0.72,0.51,0.15,0.03931999999999995,0.016279999999999985,0.005552000000000004,0.0,0.0028100000000000013,328.73400646299996,10.5,90.0,81.6,18.4,656.0,3.2,17.0,930.0,60.0,380.0,120.0,1080.0
3.4,2.66,0.01,0.021,0.045,0.2,1.03,1.33,0.22,0.0,0.0,0.0,0.0,0.0,50.0,7.691000000000014,90.0,75.39999999999988,25.123999999999974,371.97,22.0,71.35,920.0,120.0,240.0,120.0,825.0
3.8,2.6,0.024,0.037,0.056,0.258,0.023,0.321,0.001,0.026,0.0,0.0,0.0,0.0,89.17000000000009,8.490999999999993,94.85599999999998,75.50799999999987,26.719999999999974,370.0,22.0,67.45,900.0,60.0,270.0,90.0,1570.0
3.8,2.6,0.024,0.037,0.056,0.258,0.023,0.321,0.001,0.026,0.0,0.0,0.0,0.0,89.17000000000009,8.490999999999993,94.85599999999998,75.50799999999987,26.719999999999974,370.0,22.0,67.45,900.0,60.0,300.0,90.0,1400.0
3.8,2.6,0.024,0.037,0.056,0.258,0.023,0.321,0.001,0.026,0.0,0.0,0.0,0.0,89.17000000000009,8.490999999999993,94.85599999999998,75.50799999999987,26.719999999999974,370.0,22.0,67.45,900.0,60.0,330.0,90.0,1250.0
3.8,2.6,0.024,0.037,0.056,0.258,0.023,0.321,0.001,0.026,0.0,0.0,0.0,0.0,89.17000000000009,8.490999999999993,94.85599999999998,75.50799999999987,26.719999999999974,370.0,22.0,67.45,900.0,60.0,360.0,90.0,1050.0
3.81,2.64,0.017,0.037,0.052,0.29,1.57,0.325,0.471,0.032,0.0,0.0,0.0,0.0,392.9,9.547800000000008,90.89900000000003,77.98999999999987,28.845999999999993,496.68000000000035,13.703999999999994,67.0,900.0,60.0,270.0,90.0,1340.0
3.81,2.64,0.017,0.037,0.052,0.29,1.57,0.325,0.471,0.032,0.0,0.0,0.0,0.0,392.9,9.547800000000008,90.89900000000003,77.98999999999987,28.845999999999993,496.68000000000035,13.703999999999994,67.0,900.0,60.0,300.0,90.0,1300.0
3.81,2.64,0.017,0.037,0.052,0.29,1.57,0.325,0.471,0.032,0.0,0.0,0.0,0.0,392.9,9.547800000000008,90.89900000000003,77.98999999999987,28.845999999999993,496.68000000000035,13.703999999999994,67.0,900.0,60.0,330.0,90.0,1150.0
3.81,2.64,0.017,0.037,0.052,0.29,1.57,0.325,0.471,0.032,0.0,0.0,0.0,0.0,392.9,9.547800000000008,90.89900000000003,77.98999999999987,28.845999999999993,496.68000000000035,13.703999999999994,67.0,900.0,60.0,360.0,90.0,980.0
3.79,3.09,0.014,0.046,0.028,0.45,0.0,0.54,0.0,0.020960000000000013,0.0,0.0,0.0,0.0,135.0,9.045900000000012,92.0,11.0,82.0,404.0,15.0,65.3,780.0,90.0,375.0,60.0,370.0
3.79,3.09,0.014,0.046,0.028,0.45,0.0,0.54,0.0,0.020960000000000013,0.0,0.0,0.0,0.0,135.0,9.045900000000012,92.0,11.0,82.0,404.0,15.0,65.3,800.0,90.0,375.0,60.0,310.0
3.79,3.09,0.014,0.046,0.028,0.45,0.0,0.54,0.0,0.020960000000000013,0.0,0.0,0.0,0.0,135.0,9.045900000000012,92.0,11.0,82.0,404.0,15.0,65.3,830.0,90.0,375.0,60.0,500.0
3.79,3.09,0.014,0.046,0.028,0.45,0.0,0.54,0.0,0.029999999999999947,0.0,0.0,0.0,0.0,279.1,11.938999999999998,91.177,81.13599999999991,16.385999999999992,565.1030000000001,8.0,16.05,860.0,90.0,375.0,120.0,800.0
3.41,2.58,0.04,0.026,0.084,0.047,1.02,0.54,0.24,0.0034900000000000005,0.0,0.0,0.0,0.0,160.0,8.231300000000012,95.0,42.0,50.0,370.0,5.3,64.7,780.0,90.0,375.0,60.0,550.0
3.41,2.58,0.04,0.026,0.084,0.047,1.02,0.54,0.24,0.0034900000000000005,0.0,0.0,0.0,0.0,160.0,8.231300000000012,95.0,42.0,50.0,370.0,5.3,64.7,800.0,90.0,375.0,60.0,895.0
3.41,2.58,0.04,0.026,0.084,0.047,1.02,0.54,0.24,0.0034900000000000005,0.0,0.0,0.0,0.0,160.0,8.231300000000012,95.0,42.0,50.0,370.0,5.3,64.7,830.0,90.0,375.0,60.0,980.0
3.41,2.58,0.04,0.026,0.084,0.047,1.02,0.54,0.24,0.029999999999999947,0.0,0.0,0.0,0.0,279.1,11.938999999999998,91.177,81.13599999999991,16.385999999999992,565.1030000000001,8.0,16.05,860.0,90.0,375.0,120.0,850.0
3.62,2.14,0.009,0.026,0.0,0.18,0.72,0.02,0.0,0.029,0.0,0.0,0.0,0.0,89.17000000000009,8.490999999999993,94.90799999999999,75.50799999999987,26.719999999999974,370.0,22.0,67.45,900.0,120.0,300.0,75.0,510.0
3.62,2.14,0.009,0.026,0.0,0.18,0.72,0.02,0.0,0.029,0.0,0.0,0.0,0.0,89.17000000000009,8.490999999999993,94.90799999999999,75.50799999999987,26.719999999999974,370.0,22.0,67.45,900.0,120.0,300.0,120.0,520.0
3.62,2.14,0.009,0.026,0.0,0.18,0.72,0.02,0.0,0.029,0.0,0.0,0.0,0.0,89.17000000000009,8.490999999999993,94.90799999999999,75.50799999999987,26.719999999999974,370.0,22.0,67.45,900.0,120.0,300.0,150.0,512.0
3.62,2.14,0.009,0.026,0.0,0.18,0.72,0.02,0.0,0.029,0.0,0.0,0.0,0.0,89.17000000000009,8.490999999999993,94.90799999999999,75.50799999999987,26.719999999999974,370.0,22.0,67.45,900.0,120.0,350.0,75.0,450.0
3.62,2.14,0.009,0.026,0.0,0.18,0.72,0.02,0.0,0.029,0.0,0.0,0.0,0.0,89.17000000000009,8.490999999999993,94.90799999999999,75.50799999999987,26.719999999999974,370.0,22.0,67.45,900.0,120.0,350.0,120.0,456.0
3.62,2.14,0.009,0.026,0.0,0.18,0.72,0.02,0.0,0.029,0.0,0.0,0.0,0.0,89.17000000000009,8.490999999999993,94.90799999999999,75.50799999999987,26.719999999999974,370.0,22.0,67.45,900.0,120.0,350.0,150.0,462.0
3.58,2.08,0.042,0.024,0.0,0.2,0.1,0.43,0.0,0.03,0.0,0.0,0.0,0.0,279.1,11.938999999999998,91.177,81.13599999999991,16.385999999999992,565.0,8.0,16.05,900.0,120.0,300.0,75.0,830.0
3.58,2.08,0.042,0.024,0.0,0.2,0.1,0.43,0.0,0.03,0.0,0.0,0.0,0.0,279.1,11.938999999999998,91.177,81.13599999999991,16.385999999999992,565.0,8.0,16.05,900.0,120.0,300.0,120.0,847.0
3.58,2.08,0.042,0.024,0.0,0.2,0.1,0.43,0.0,0.03,0.0,0.0,0.0,0.0,279.1,11.938999999999998,91.177,81.13599999999991,16.385999999999992,565.0,8.0,16.05,900.0,120.0,300.0,150.0,839.0
3.58,2.08,0.042,0.024,0.0,0.2,0.1,0.43,0.0,0.03,0.0,0.0,0.0,0.0,279.1,11.938999999999998,91.177,81.13599999999991,16.385999999999992,565.0,8.0,16.05,900.0,120.0,350.0,75.0,690.0
3.58,2.08,0.042,0.024,0.0,0.2,0.1,0.43,0.0,0.03,0.0,0.0,0.0,0.0,279.1,11.938999999999998,91.177,81.13599999999991,16.385999999999992,565.0,8.0,16.05,900.0,120.0,350.0,120.0,706.0
3.58,2.08,0.042,0.024,0.0,0.2,0.1,0.43,0.0,0.03,0.0,0.0,0.0,0.0,279.1,11.938999999999998,91.177,81.13599999999991,16.385999999999992,565.0,8.0,16.05,900.0,120.0,350.0,150.0,695.0
